Repository: lll9p/XRD_batch_helper

XRD-batch-helper
=================

Features
---------

#. Batch process .raw files

File: XRD_batch_helper/INP/cement.INP (part 1 of 2)

r_exp 8.2970235 r_exp_dash 16.67610128 r_wp 10.09750609 r_wp_dash 20.29487253 r_p 8.001582374 r_p_dash 19.5032856 weighted_Durbin_Watson 1.487845049 gof 1.217003434
iters 100000
xdd "C:\Users\D8-Controller\Desktop\20150908\Cement.raw"
	r_exp 8.2970235 r_exp_dash 16.67610128 r_wp 10.09750609 r_wp_dash 20.29487253 r_p 8.001582374 r_p_dash 19.5032856 weighted_Durbin_Watson 1.487845049 gof 1.217003434
	range 1
	bkg @ 92.63272775 -43.11864963 24.53405715 -13.76163726 7.128104311 -0.3979280981
	start_X  10
	finish_X  65
	LP_Factor( 0)
	Specimen_Displacement(@, -0.02222582277)
	One_on_X(@, 0.03283790064_LIMIT_MIN_0.0001)
	Rp 280
	Rs 280
	axial_conv 
		filament_length  12
		sample_length  15
		receiving_slit_length  12
		primary_soller_angle  2.5
		secondary_soller_angle  2.5
		axial_n_beta  30
	lpsd_th2_angular_range_degrees  3
		lpsd_equitorial_divergence_degrees  0.3
	lam
		ymin_on_ymax  1e-005
		la  0.0159 lo  1.534753 lh  3.6854
		la  0.5791 lo  1.540596 lh  0.437
		la  0.0762 lo  1.541058 lh  0.6
		la  0.2417 lo  1.54441 lh  0.52
		la  0.0871 lo  1.544721 lh  0.62
		la @ 1.000000032e-005_LIMIT_MIN_1e-005 lo  1.3922 lh  0.8
		la  0.05357 lo  1.54441 lh  0 lg  200
	str 
		LVol_FWHM_CS_G_L( 1, 146.023027, 0.89, 204.1414666,,,cs_C3S, 229.3724344 min =50; max =1000;)
		r_bragg  3.114824848
		phase_MAC 101.1358324
		phase_name "C3S_M1"
		MVW( 1369.899, 719.7807045, 23.70367523)
		space_group Pc
		scale scale_C3S_M1 1.4685907e-005
		Phase_LAC_1_on_cm( 319.6265122)
		Phase_Density_g_on_cm3( 3.16036863)
		site Ca1 num_posns 2 x  0.00673 y  -0.00135 z  0.02101 occ Ca+2  1 beq  2
		site Ca2 num_posns 2 x  0.00461 y  0.50018 z  0.00877 occ Ca+2  1 beq  2
		site Ca3 num_posns 2 x  0.33163 y  0.46938 z  0.79072 occ Ca+2  1 beq  2
		site Ca4 num_posns 2 x  0.34468 y  -0.00177 z  0.78102 occ Ca+2  1 beq  2
		site Ca5 num_posns 2 x  0.68814 y  0.75656 z  0.4851 occ Ca+2  1 beq  2
		site Ca6 num_posns 2 x  0.00432 y  0.72678 z  0.25164 occ Ca+2  1 beq  2
		site Ca7 num_posns 2 x  0.3334 y  0.75241 z  0.04818 occ Ca+2  1 beq  2
		site Ca8 num_posns 2 x  0.67364 y  0.48519 z  0.72551 occ Ca+2  1 beq  2
		site Ca9 num_posns 2 x  0.6766 y  0.0348 z  0.73504 occ Ca+2  1 beq  2
		site O1 num_posns 2 x  0.89208 y  0.76109 z  0.3827 occ O-2  1 beq  2
		site O2 num_posns 2 x  0.11092 y  0.72811 z  0.1056 occ O-2  1 beq  2
		site O3 num_posns 2 x  0.49178 y  0.74341 z  0.26204 occ O-2  1 beq  2
		site Si1 num_posns 2 x  0.98719 y  0.24241 z  0.24612 occ Si+4  1 beq  2
		site O11 num_posns 2 x  0.79454 y  0.26095 z  0.16979 occ O-2  1 beq  2
		site O12 num_posns 2 x  0.0735 y  0.37868 z  0.1863 occ O-2  1 beq  2
		site O13 num_posns 2 x  0.0405 y  0.30451 z  0.38624 occ O-2  1 beq  2
		site O14 num_posns 2 x  0.0402 y  0.02548 z  0.24213 occ O-2  1 beq  2
		site Si2 num_posns 2 x  0.65602 y  0.26293 z  0.47553 occ Si+4  1 beq  2
		site O21 num_posns 2 x  0.46226 y  0.27026 z  0.40448 occ O-2  1 beq  2
		site O22 num_posns 2 x  0.73 y  0.44655 z  0.4394 occ O-2  1 beq  2
		site O23 num_posns 2 x  0.71204 y  0.26185 z  0.6212 occ O-2  1 beq  2
		site O24 num_posns 2 x  0.71976 y  0.07304 z  0.43702 occ O-2  1 beq  2
		site Si3 num_posns 2 x  0.35057 y  0.25183 z  0.02188 occ Si+4  1 beq  2
		site O31 num_posns 2 x  0.20556 y  0.09976 z  -0.02526 occ O-2  1 beq  2
		site O32 num_posns 2 x  0.37761 y  0.32745 z  -0.09283 occ O-2  1 beq  2
		site O33 num_posns 2 x  0.30588 y  0.42801 z  0.08584 occ O-2  1 beq  2
		site O34 num_posns 2 x  0.51323 y  0.1521 z  0.11978 occ O-2  1 beq  2
		a a_C3S_M1 9.28_LIMIT_MIN_9.28 min =9.28; max =9.39;
		b b_C3S_M1 7.067607739 min =7.01; max =7.12;
		c c_C3S_M1 12.22292494 min =12.12; max =12.32;
		be be_C3S_M1 116.1228873 min =115.98; max =116.18;
		Preferred_Orientation(po_C3S, 0.9414314571 min =0.8; max =1;,, 1 0 1)
	str 
		LVol_FWHM_CS_G_L( 1, 0, 0.89, 0,,,cs_C2S_AlphaH, 500 min =50; max =1000;)
		r_bragg  0
		phase_MAC 0
		phase_name "C2S_¦Á"
		MVW( 0, 0, 0)
		space_group 62
		scale scale_C2S_AlphaH 1e-005
		Phase_LAC_1_on_cm( 0)
		Phase_Density_g_on_cm3( 0)
		site Ca1 num_posns 0 x  0.3344 y  0.2815 z  0.5725 occ Ca+2  0.5 beq  1
		site Ca2 num_posns 0 x  0.9947 y  0.2721 z  0.2939 occ Ca+2  0.5 beq  1
		site Si1 num_posns 0 x  0.778 y  0.25 z  0.5889 occ Si+4  1 beq  1
		site O1 num_posns 0 x  0.9952 y  0.3075 z  0.554 occ O-2  0.5 beq  1
		site O2 num_posns 0 x  0.7485 y  0.0424 z  0.6939 occ O-2  0.5 beq  1
		site O3 num_posns 0 x  0.6727 y  0.1807 z  0.4487 occ O-2  0.5 beq  1
		site O4 num_posns 0 x  0.6939 y  0.4845 z  0.6474 occ O-2  0.5 beq  1
		a a_C2S_AlphaH 6.7673 min =6.75; max =6.773;
		b b_C2S_AlphaH 5.5191 min =5.50; max =5.53;
		c c_C2S_AlphaH 9.3031 min =9.28; max =9.33;
		Preferred_Orientation(!po_C2S_AlphaH, 1 min =0.6; max =1;,, 0 1 -3)
	str 
		LVol_FWHM_CS_G_L( 1, 30.44258147, 0.89, 42.55899468,,,cs_C2S_beta, 47.81909515_LIMIT_MIN_40 min =40; max =1000;)
		r_bragg  1.99649995
		phase_MAC 93.53999949
		phase_name "C2S_¦Â"
		MVW( 688.9564, 346.8366932, 16.64742453)
		space_group 14
		scale scale_C2S 4.256024442e-005
		Phase_LAC_1_on_cm( 308.5414094)
		Phase_Density_g_on_cm3( 3.298497018)
		site Ca1 num_posns 4 x  0.2028 y  0.3435 z  0.7724 occ CA+2  1 beq  0.52
		site Ca2 num_posns 4 x  0.4815 y  0.9979 z  0.7797 occ CA+2  1 beq  0.45
		site Si1 num_posns 4 x  0.1513 y  0.7806 z  0.732 occ SI+4  1 beq  0.67
		site O1 num_posns 4 x  0.2229 y  0.0077 z  0.7805 occ O-2  1 beq  0.59
		site O2 num_posns 4 x  0.833 y  0.7496 z  0.5247 occ O-2  1 beq  0.49
		site O3 num_posns 4 x  0.3461 y  0.6728 z  0.9842 occ O-2  1 beq  0.44
		site O4 num_posns 4 x  0.2287 y  0.6757 z  0.6569 occ O-2  1 beq  0.7
		a a_C2S_beta 9.312018101 min =9.289; max =9.339;
		b b_C2S_beta 6.76911605 min =6.733; max =6.783;
		c c_C2S_beta 10.47128487_LIMIT_MAX_10.48 min =10.420; max =10.480;
		be be_C2S_beta 148.3_LIMIT_MAX_148.3 min =148.100; max =148.30;
		Preferred_Orientation(!po_C2S, 1,, 1 0 0)
	str 
		LVol_FWHM_CS_G_L( 1, 0, 0.89, 0,,,cs_C2S_gamma, 1000 min =50; max =1000;)
		r_bragg  0
		phase_MAC 0
		phase_name "C2S_¦Ã"
		MVW( 0, 0, 0)
		space_group 62
		scale sc_C2S_gamma 1e-005
		Phase_LAC_1_on_cm( 0)
		Phase_Density_g_on_cm3( 0)
		site Ca1 num_posns 0 x =0; :  0 y =0; :  0 z =0; :  0 occ CA+2  1 beq  0.81
		site Ca2 num_posns 0 x  0.7809 y =1/4; :  0.25 z  0.5107 occ CA+2  1 beq  0.65
		site Si1 num_posns 0 x  0.5978 y =1/4; :  0.25 z  0.0714 occ SI+4  1 beq  0.55
		site O1 num_posns 0 x  0.5931 y =1/4; :  0.25 z  0.7569 occ O-2  1 beq  1.16
		site O2 num_posns 0 x  0.463 y =1/4; :  0.25 z  0.2064 occ O-2  1 beq  1
		site O3 num_posns 0 x  0.1601 y  0.0588 z  0.3015 occ O-2  1 beq  1.31
		a a_C2S_gamma 11.224 min =11.20; max =11.24;
		b b_C2S_gamma 6.764 min =6.74; max =6.78;
		c c_C2S_gamma 5.082 min =5.06; max =5.10;
		Preferred_Orientation(!po_C2S_gamma, 1,, 1 -3 0)
	str 
		LVol_FWHM_CS_G_L( 1, 45.64561393, 0.89, 63.8129668,,,cs_C3A_cubic, 71.69996269_LIMIT_MIN_60 min =60; max =1000;)
		r_bragg  2.382097989
		phase_MAC 89.41807104
		phase_name "C3A_Á¢·½"
		MVW( 6484.643424, 3536.549575, 4.952107769)
		space_group 205
		scale scale_C3A_cubic 1.319161814e-007
		Phase_LAC_1_on_cm( 272.258245)
		Phase_Density_g_on_cm3( 3.044778777)
		site Ca1 num_posns 4 x =0; :  0 y =0; :  0 z =0; :  0 occ CA+2  1 beq  0.47
		site Ca2 num_posns 4 x =1/2; :  0.5 y =1/2; :  0.5 z =1/2; :  0.5 occ CA+2  1 beq  0.66
		site Ca3 num_posns 8 x  0.7439 y  0.7439 z  0.7439 occ CA+2  1 beq  0.62
		site Ca4 num_posns 8 x  0.625 y  0.625 z  0.625 occ CA+2  1 beq  0.92
		site Ca5 num_posns 24 x  0.1386 y  0.3763 z  0.1272 occ CA+2  1 beq  1.03
		site Ca6 num_posns 24 x  0.38 y  0.3838 z  0.1209 occ CA+2  1 beq  0.65
		site Al1 num_posns 24 x  0.2526 y  0.0133 z  0.0197 occ AL+3  1 beq  0.52
		site Al2 num_posns 24 x  0.2444 y  0.2335 z  0.0046 occ AL+3  1 beq  0.53
		site O1 num_posns 24 x  0.2777 y  0.1241 z  0.0103 occ O-2  1 beq  1.17
		site O2 num_posns 24 x  0.4835 y  0.1315 z  0.2536 occ O-2  1 beq  1.1
		site O3 num_posns 24 x  0.2664 y  0.2841 z  0.1049 occ O-2  1 beq  1
		site O4 num_posns 24 x  0.235 y  0.4047 z  0.2921 occ O-2  1 beq  1
		site O5 num_posns 24 x  0.3491 y  -0.0385 z  -0.0174 occ O-2  1 beq  1
		site O6 num_posns 24 x  0.1509 y  -0.0104 z  -0.0242 occ O-2  1 beq  0.95
		Cubic(a_C3A_cubic 15.23561244 min =15.20; max =15.28;)
	str 
		LVol_FWHM_CS_G_L( 1, 70.02817505, 0.89, 97.90000012,,,cs_C3A_ortho, 110.0000001_LIMIT_MIN_110 min =110; max =1000;)
		r_bragg  3.131754065
		phase_MAC 85.75389236
		phase_name "C3A_Õý½»"
		MVW( 3254.124792, 1773.455085, 0.8258564162)
		space_group 61
		scale scale_C3A_ortho 8.74226535e-008_LIMIT_MIN_1e-015
		Phase_LAC_1_on_cm( 261.2866648)
		Phase_Density_g_on_cm3( 3.046936502)
		site Ca1 num_posns 8 x  0.0027 y  0.002 z  0.5182 occ CA+2  0.25 beq  1.03
		site Ca2 num_posns 8 x  -0.0039 y  0.0177 z  0.2393 occ CA+2  1 beq  0.7
		site Ca3 num_posns 8 x  0.0093 y  0.2674 z  0.1331 occ CA+2  1 beq  0.69
		site Ca4 num_posns 8 x  0.2565 y  0.2707 z  0.2528 occ CA+2  1 beq  1.13
		site Ca1 num_posns 8 x  0.2627 y  0.2462 z  0.4983 occ CA+2  1 beq  1.05
		site Na1 num_posns 4 x =0; :  0 y =0; :  0 z =0; :  0 occ NA+1  1 beq  2.91
		site Al1 num_posns 8 x  -0.0048 y  -0.2141 z  0.116 occ AL+3  1 beq  0.41
		site Al2 num_posns 8 x  0.2375 y  -0.0033 z  0.1129 occ AL+3  1 beq  0.62
		site Al3 num_posns 8 x  0.2421 y  0.0054 z  -0.1086 occ AL+3  1 beq  1.6
		site O1 num_posns 8 x  -0.1442 y  -0.1339 z  0.1091 occ O-2  1 beq  1.64
		site O2 num_posns 8 x  0.1107 y  -0.1012 z  0.1263 occ O-2  1 beq  1.76
		site O3 num_posns 8 x  0.287 y  -0.0221 z  0.0023 occ O-2  1 beq  0.94
		site O4 num_posns 8 x  -0.0073 y  -0.2856 z  0.2178 occ O-2  1 beq  1.74
		site O5 num_posns 8 x  0.0196 y  -0.2933 z  0.0172 occ O-2  1 beq  1.32
		site O6 num_posns 8 x  0.3553 y  -0.0722 z  0.1736 occ O-2  1 beq  1.11
		site O7 num_posns 8 x  0.1886 y  0.1479 z  0.1324 occ O-2  1 beq  1.27
		site O8 num_posns 8 x  0.1623 y  -0.1277 z  -0.1419 occ O-2  1 beq  1.04
		site O9 num_posns 8 x  0.3717 y  0.0661 z  -0.1597 occ O-2  1 beq  0.92
		a a_C3A_ortho 10.85_LIMIT_MIN_10.85 min =10.85; max =10.89;
		b b_C3A_ortho 10.83_LIMIT_MIN_10.83 min =10.83; max =10.88;
		c c_C3A_ortho 15.09252831_LIMIT_MIN_15.08 min =15.08; max =15.12;
	str 
		LVol_FWHM_CS_G_L( 1, 38.1084346, 0.89, 53.27592429,,,cs_C4AF, 59.86058909 min =35; max =1000;)
		e0_from_Strain( 0.0006541457351,,,strain_C4AF, 0.3_LIMIT_MAX_0.3 min =0; max =0.3;)
		r_bragg  1.913710155
		phase_MAC 146.7937562
		phase_name "C4AF"
		MVW( 1002.57872, 429.4814849, 10.55801206)
		space_group Ibm2
		scale scale_C4AF 1.497935315e-005
		Phase_LAC_1_on_cm( 569.0245629)
		Phase_Density_g_on_cm3( 3.876353992)
		site Ca1 num_posns 8 x  0.027 y  0.1084 z  0.491 occ CA+2  1 beq  1
		site Fe1 num_posns 4 x =0; :  0 y =0; :  0 z =0; :  0 occ FE+3 occ_C4AF_Fe1 0.9537828865_LIMIT_MAX_1 min =0.5; max =1; beq  1 occ AL+3 =1-occ_C4AF_Fe1; :  0.04621711349 beq  1
		site Al1 num_posns 4 x  0.9293 y =1/4; :  0.25 z  0.9516 occ FE+3 occ_C4AF_Al1 0.3117826943 min =0; max =1; beq  1 occ AL+3 =1-occ_C4AF_Al1; :  0.6882173057 beq  1
		site O1 num_posns 8 x  0.2533 y  0.9856 z  0.252 occ O-2  1 beq  1
		site O2 num_posns 8 x  0.0687 y  0.1429 z  0.0268 occ O-2  1 beq  1
		site O3 num_posns 4 x  0.86668 y =1/4; :  0.25 z  0.6147 occ O-2  1 beq  1
		a a_C4AF 5.54536091 min =5.52; max =5.60;
		b b_C4AF 14.57643589 min =14.52; max =14.62;
		c c_C4AF 5.313287089 min =5.30; max =5.38;
		Preferred_Orientation(!po_C4AF, 1,, 0 1 0)
	str 
		LVol_FWHM_CS_G_L( 1, 154.2955189, 0.89, 215.7064825,,,cs_Lime, 242.3668343_LIMIT_MIN_100 min =100; max =1000;)
		r_bragg  3.51569676
		phase_MAC 124.4660765
		phase_name "Lime Ñõ»¯¸Æ"
		MVW( 224.3096, 110.7853785, 0.3125119726)
		space_group 225
		scale scale_Lime 7.682634782e-006
		Phase_LAC_1_on_cm( 418.4714258)
		Phase_Density_g_on_cm3( 3.362132379)
		site Ca1 num_posns 4 x =0; :  0 y =0; :  0 z =0; :  0 occ CA+2  1 beq  0.5
		site O1 num_posns 4 x =1/2; :  0.5 y =1/2; :  0.5 z =1/2; :  0.5 occ O-2  1 beq  2.3
		Cubic(a_Lime 4.802796092 min =4.79; max =4.81;)
		Preferred_Orientation(!po_Lime, 1,, 1 0 0)
	str 
		LVol_FWHM_CS_G_L( 1, 153.2148688, 0.89, 214.1957242,,,cs_Portlandite, 240.6693531_LIMIT_MIN_25 min =25; max =1000;)
		r_bragg  2.301360658
		phase_MAC 96.69177618
		phase_name "Portlandite ÇâÑõ»¯¸Æ"
		MVW( 74.09268, 53.58798964, 0.4250926402)
		space_group 164
		scale scale_Portlandite 6.540555749e-005_LIMIT_MIN_1e-015
		Phase_LAC_1_on_cm( 221.996829)
		Phase_Density_g_on_cm3( 2.295922547)
		site Ca1 num_posns 1 x =0; :  0 y =0; :  0 z =0; :  0 occ CA+2  1 beq  1
		site O1 num_posns 2 x =1/3; :  0.3333333333 y =2/3; :  0.6666666667 z  0.233 occ O-2  1 beq  1
		site H1 num_posns 2 x =1/3; :  0.3333333333 y =2/3; :  0.6666666667 z  0.395 occ H  1 beq  0
		Trigonal(a_Portlandite 3.550001643_LIMIT_MIN_3.55 min =3.55; max =3.60;,c_Portlandite 4.909980022_LIMIT_MAX_4.915 min =4.875; max =4.915;)
		Preferred_Orientation(!po_Portlandite, 1 min =0.5; max =1.0;,, 0 0 1)
	str 
		LVol_FWHM_CS_G_L( 1, 231.6265878, 0.89, 323.815992,,,cs_Periclase, 363.8381933_LIMIT_MIN_70 min =70; max =1000;)
		r_bragg  1.557924056
		phase_MAC 28.61699348
		phase_name "Periclase ·½Ã¾Ê¯"
		MVW( 161.2176, 74.82406492, 0.3965777996)
		space_group 225
		scale scale_Periclase 2.008392003e-005_LIMIT_MIN_1e-015
		Phase_LAC_1_on_cm( 102.3869373)
		Phase_Density_g_on_cm3( 3.57783697)
		site Mg1 num_posns 4 x =0; :  0 y =0; :  0 z =0; :  0 occ MG+2  1 beq  0.31
		site O1 num_posns 4 x =1/2; :  0.5 y =1/2; :  0.5 z =1/2; :  0.5 occ O-2  1 beq  0.36
		Cubic(a_Periclase 4.213863203 min =4.207; max =4.227;)
	str 
		LVol_FWHM_CS_G_L( 1, 636.2680667, 0.89, 889.5083124,,,cs_Arcanite, 999.447542_LIMIT_MIN_120 min =120; max =1000;)
		r_bragg  4.725670588
		phase_MAC 86.26869478
		phase_name "Arcanite µ¥¼ØÃ¢Ïõ"
		MVW( 697.0368, 433.6658526, 0.08033933973)
		space_group 62
		scale scale_Arcanite 1.623645297e-007_LIMIT_MIN_1e-015
		Phase_LAC_1_on_cm( 230.251836)
		Phase_Density_g_on_cm3( 2.669007994)
		site S1 num_posns 4 x  0.733 y =1/4; :  0.25 z  0.9197 occ S  1 beq  1.17
		site K1 num_posns 4 x  0.1738 y =1/4; :  0.25 z  0.9106 occ K+1  1 beq  1.81
		site K2 num_posns 4 x  0.489 y =1/4; :  0.25 z  0.2041 occ K+1  1 beq  1.63
		site O1 num_posns 4 x  0.5379 y =1/4; :  0.25 z  0.9166 occ O-2  1 beq  2.26
		site O2 num_posns 4 x  0.7963 y =1/4; :  0.25 z  0.0582 occ O-2  1 beq  1.96
		site O3 num_posns 8 x  0.3009 y  0.0412 z  0.6478 occ O-2  1 beq  2.23
		a a_Arcanite 7.484998954_LIMIT_MIN_7.47 min =7.47; max =7.485;
		b b_Arcanite 5.75924431_LIMIT_MIN_5.75 min =5.75; max =5.770;
		c c_Arcanite 10.06_LIMIT_MIN_10.06 min =10.06; max =10.080;
	str 
		LVol_FWHM_CS_G_L( 1, 294.4797704, 0.89, 411.6852901,,,cs_Langbeinite, 462.5677417_LIMIT_MIN_80 min =80; max =1000;)
		r_bragg  3.79530391
		phase_MAC 80.76188453
		phase_name "Langbeinite ÎÞË®¼ØÃ¾·¯"
		MVW( 1786.1616, 1107.874271, 0.4376990828)
		space_group 19
		scale scale_Langbeinite 1.3512579e-007_LIMIT_MIN_1e-015
		Phase_LAC_1_on_cm( 216.2151444)
		Phase_Density_g_on_cm3( 2.677192907)
		site K1 num_posns 4 x  0.8308 y  0.8132 z  0.8111 occ K+1  1 beq  1
		site K2 num_posns 4 x  0.0343 y  0.057 z  0.0614 occ K+1  1 beq  1
		site Ca1 num_posns 4 x  0.3065 y  0.3395 z  0.3245 occ Ca+2  1 beq  1
		site Ca2 num_posns 4 x  0.5987 y  0.594 z  0.5752 occ Ca+2  1 beq  1
		site S1 num_posns 4 x  0.2112 y  0.3719 z  0.0191 occ S  1 beq  1
		site S2 num_posns 4 x  0.3872 y  0.0045 z  0.2507 occ S  1 beq  1
		site S3 num_posns 4 x  0.001 y  0.2179 z  0.3697 occ S  1 beq  1
		site O1 num_posns 4 x  0.3075 y  0.2695 z  0.0349 occ O-2  1 beq  1
		site O2 num_posns 4 x  0.0866 y  0.3186 z  0.9758 occ O-2  1 beq  1
		site O3 num_posns 4 x  0.2583 y  0.4629 z  0.9203 occ O-2  1 beq  1
		site O4 num_posns 4 x  0.1933 y  0.4345 z  0.1476 occ O-2  1 beq  1
		site O5 num_posns 4 x  0.3047 y  0.932 z  0.3418 occ O-2  1 beq  1
		site O6 num_posns 4 x  0.3941 y  0.1387 z  0.2908 occ O-2  1 beq  1
		site O7 num_posns 4 x  0.5187 y  0.9521 z  0.2603 occ O-2  1 beq  1
		site O8 num_posns 4 x  0.3367 y  0.9903 z  0.1172 occ O-2  1 beq  1
		site O9 num_posns 4 x  0.0622 y  0.1013 z  0.32 occ O-2  1 beq  1
		site O10 num_posns 4 x  0.9066 y  0.1877 z  0.4734 occ O-2  1 beq  1
		site O11 num_posns 4 x  0.9294 y  0.2776 z  0.2597 occ O-2  1 beq  1
		site O12 num_posns 4 x  0.0996 y  0.3051 z  0.4214 occ O-2  1 beq  1
		a a_Langbeinite 10.364_LIMIT_MAX_10.364 min =10.304; max =10.364;
		b b_Langbeinite 10.47101589_LIMIT_MIN_10.471 min =10.471; max =10.531;
		c c_Langbeinite 10.2087896_LIMIT_MIN_10.156 min =10.156; max =10.216;
	str 
		LVol_FWHM_CS_G_L( 1, 76.3943727, 0.89, 106.8,,,cs_Aphthitalite, 120_LIMIT_MIN_120 min =120; max =1000;)
		r_bragg  3.595747086
		phase_MAC 63.59168748
		phase_name "Aphthitalite ¼ØÃ¢Ïõ"
		MVW( 316.30134, 204.1378226, 1.030188337)
		space_group P3m1
		scale scale_Aphthitalite 9.746887502e-006
		Phase_LAC_1_on_cm( 163.616575)
		Phase_Density_g_on_cm3( 2.572923938)
		site K1 num_posns 1 x =0; :  0 y =0; :  0 z =0; :  0 occ K+1  1 beq  1
		site Na1 num_posns 1 x =0; :  0 y =0; :  0 z  0.504 occ Na+1  1 beq  1
		site Na2 num_posns 1 x =2/3; :  0.6666666667 y =1/3; :  0.3333333333 z  0.689 occ Na+1  1 beq  1
		site K2 num_posns 1 x =1/3; :  0.3333333333 y =2/3; :  0.6666666667 z  0.309 occ K+1  1 beq  1
		site S1 num_posns 1 x =2/3; :  0.6666666667 y =1/3; :  0.3333333333 z  0.234 occ S  1 beq  1
		site S2 num_posns 1 x =1/3; :  0.3333333333 y =2/3; :  0.6666666667 z  0.764 occ S  1 beq  1
		site O1 num_posns 1 x =2/3; :  0.6666666667 y =1/3; :  0.3333333333 z  0.026 occ O-2  1 beq  1
		site O2 num_posns 1 x =1/3; :  0.3333333333 y =2/3; :  0.6666666667 z  0.955 occ O-2  1 beq  1
		site O3 num_posns 3 x  0.187 y  -0.187 z  0.71 occ O-2  1 beq  1
		site O4 num_posns 3 x  0.803 y  -0.803 z  0.314 occ O-2  1 beq  1
		Trigonal(a_Aphthitalite 5.6690779_LIMIT_MIN_5.666 min =5.666; max =5.686;,c_Aphthitalite 7.334457507_LIMIT_MIN_7.323 min =7.323; max =7.343;)
	str 
		LVol_FWHM_CS_G_L( 1, 188.3996691, 0.89, 263.3843824,,,cs_Gypsum, 295.9375083_LIMIT_MIN_40 min =40; max =1000;)
		r_bragg  2.918091477
		phase_MAC 64.72264585
		phase_name "Gypsum Ê¯¸à"
		MVW( 672.5576, 495.8997582, 5.459458218e-010)
		space_group I12/a1
		scale scale_Gypsum 1e-015_LIMIT_MIN_1e-015
		Phase_LAC_1_on_cm( 145.7609684)
		Phase_Density_g_on_cm3( 2.252086058)
		site Ca1 num_posns 4 x =1/4; :  0.25 y  0.4213 z =0; :  0 occ CA+2  1 beq  0.88
		site S1 num_posns 4 x =1/4; :  0.25 y  0.9216 z =0; :  0 occ S  1 beq  0.66
		site O1 num_posns 8 x  0.5505 y  0.1319 z  0.9632 occ O-2  1 beq  1.49
		site O2 num_posns 8 x  0.6671 y  0.0223 z  0.7582 occ O-2  1 beq  1.41
		site O3 num_posns 8 x  0.4588 y  0.1821 z  0.3796 occ O-2  1 beq  2.19
		a a_Gypsum 6.529996772_LIMIT_MIN_6.51 min =6.51; max =6.53;
		b b_Gypsum 15.19066406_LIMIT_MIN_15.19 min =15.19; max =15.21;
		c c_Gypsum 5.688603516_LIMIT_MIN_5.67 min =5.67; max =5.69;
		be be_Gypsum 118.5_LIMIT_MIN_118 min =118.00; max =118.80;
		Preferred_Orientation(po_Gypsum, 0.8499995232_LIMIT_MIN_0.6 min =0.60; max =0.85;,, 0 1 0)
	str 
		LVol_FWHM_CS_G_L( 1, 25.4647909, 0.89, 35.60000001,,,cs_Bassanite, 40.00000001_LIMIT_MIN_40 min =40; max =1000;)
		r_bragg  1.377282235
		phase_MAC 73.07959559
		phase_name "Bassanite ÉÕÊ¯¸à"
		MVW( 1741.77888, 1056.792132, 1.496697968)
		space_group I121
		scale scale_Bassanite 4.967357439e-007
		Phase_LAC_1_on_cm( 200.0087419)
		Phase_Density_g_on_cm3( 2.736861641)
		site S1 num_posns 4 x  -0.0024 y  0.1239 z  0.7385 occ S  1 beq  1
		site S2 num_posns 4 x  0.7178 y  0.2821 z  0.584 occ S  1 beq  1
		site S3 num_posns 4 x  0.2666 y  0.2935 z  0.9231 occ S  1 beq  1
		site Ca1 num_posns 2 x =0; :  0 y  0.1191 z =1/2; :  0.5 occ Ca+2  1 beq  1
		site Ca2 num_posns 4 x  0.7238 y  0.2817 z  0.8217 occ Ca+2  1 beq  1
		site Ca3 num_posns 4 x  0.2678 y  0.3246 z  0.6709 occ Ca+2  1 beq  1
		site Ca4 num_posns 2 x =0; :  0 y  0.1397 z =0; :  0 occ Ca+2  1 beq  1
		site O1 num_posns 4 x  0.0601 y  0.2767 z  0.6792 occ O-2  1 beq  1
		site O2 num_posns 4 x  0.0615 y  0.0144 z  0.8137 occ O-2  1 beq  1
		site O3 num_posns 4 x  -0.0809 y  0.2283 z  0.8106 occ O-2  1 beq  1
		site O4 num_posns 4 x  -0.0727 y  -0.0321 z  0.6898 occ O-2  1 beq  1
		site O5 num_posns 4 x  0.7404 y  0.4321 z  0.6647 occ O-2  1 beq  1
		site O6 num_posns 4 x  0.6341 y  0.3644 z  0.5093 occ O-2  1 beq  1
		site O7 num_posns 4 x  0.8135 y  0.2615 z  0.5116 occ O-2  1 beq  1
		site O8 num_posns 4 x  0.6996 y  0.0927 z  0.6372 occ O-2  1 beq  1
		site O9 num_posns 4 x  0.2382 y  0.4472 z  0.8459 occ O-2  1 beq  1
		site O10 num_posns 4 x  0.3678 y  0.3383 z  0.9874 occ O-2  1 beq  1
		site O11 num_posns 4 x  0.191 y  0.2122 z  0.0033 occ O-2  1 beq  1
		site O12 num_posns 4 x  0.3029 y  0.1441 z  0.846 occ O-2  1 beq  1
		site O13 num_posns 4 x  0.0599 y  0.5988 z  0.3421 occ O-2  1 beq  1
		site O14 num_posns 2 x =0; :  0 y  0.4555 z =0; :  0 occ O-2  1 beq  1
		site H1 num_posns 4 x  0.0522 y  0.5552 z  0.038 occ H  1 beq  1
		site H2 num_posns 4 x  -0.0343 y  0.6035 z  0.3086 occ H  1 beq  1
		site H3 num_posns 4 x  0.0838 y  0.4869 z  0.2861 occ H  1 beq  1
		a a_Bassanite 12.02815459_LIMIT_MIN_12.01 min =12.01; max =12.03;
		b b_Bassanite 6.94_LIMIT_MIN_6.92 min =6.92; max =6.94;
		c c_Bassanite 12.66000977_LIMIT_MIN_12.66 min =12.66; max =12.68;
		be be_Bassanite 90.21085255_LIMIT_MIN_90.1 min =90.1; max =90.3;
		Preferred_Orientation(!po_Bassanite, 0.6 min =0.4; max =1;,, 1 1 0)
	str 
		LVol_FWHM_CS_G_L( 1, 95.27439675, 0.89, 133.1944385,,,cs_Anhydrite, 149.6566725 min =40; max =1000;)
		r_bragg  2.655709467
		phase_MAC 77.2375415
		phase_name "Anhydrite Ó²Ê¯¸à"
		MVW( 544.5624, 305.6254831, 2.282261401)
		space_group 63
		scale scale_Anhydrite 8.377260207e-006
		Phase_LAC_1_on_cm( 228.5261611)
		Phase_Density_g_on_cm3( 2.958744629)
		site Ca1 num_posns 4 x =0; :  0 y  0.654 z =1/4; :  0.25 occ CA+2  1 beq  0.7
		site S1 num_posns 4 x =0; :  0 y  0.155 z =1/4; :  0.25 occ S  1 beq  0.7
		site O1 num_posns 8 x  0.329 y  0.515 z =1/4; :  0.25 occ O-2  1 beq  0.9
		site O2 num_posns 8 x =0; :  0 y  0.702 z  0.92 occ O-2  1 beq  1.1
		a a_Anhydrit 6.999181752_LIMIT_MAX_7.004 min =6.984; max =7.004;
		b b_Anhydrit 6.237984223_LIMIT_MIN_6.227 min =6.227; max =6.247;
		c c_Anhydrit 6.999999671_LIMIT_MAX_7 min =6.98; max =7.00;
		Preferred_Orientation(po_Anhydrite, 0.8340366159_LIMIT_MAX_0.85 min =0.60; max =0.85;,, 1 0 0)
	str 
		LVol_FWHM_CS_G_L( 1, 635.733851, 0.89, 888.7614742,,,cs_Calcite, 998.608398_LIMIT_MIN_50 min =50; max =1000;)
		r_bragg  2.934187199
		phase_MAC 73.94607486
		phase_name "Calcite ·½½âÊ¯"
		MVW( 600.5214, 366.197704, 0.1092087134)
		space_group 167
		scale scale_Calcite 3.033800509e-007_LIMIT_MIN_1e-015
		Phase_LAC_1_on_cm( 201.3619422)
		Phase_Density_g_on_cm3( 2.723091693)
		site Ca1 num_posns 6 x =0; :  0 y =0; :  0 z =0; :  0 occ CA+2  1 beq  0.95
		site C1 num_posns 6 x =0; :  0 y =0; :  0 z =1/4; :  0.25 occ C  1 beq  0.9
		site O1 num_posns 18 x  0.257 y =0; :  0 z =1/4; :  0.25 occ O  1 beq  0.94
		Trigonal(a_Calcite 4.980009766_LIMIT_MIN_4.98 min =4.98; max =5.00;,c_Calcite 17.05000837_LIMIT_MIN_17.05 min =17.05; max =17.07;)
		Preferred_Orientation(!po_Calcite, 0.65 min =0.65; max =1.00;,, 1 0 4)
	str 
		LVol_FWHM_CS_G_L( 1, 0, 0.89, 0,,,csl_Dolomite, 1000_LIMIT_MIN_50 min =50; max =2000;)
		r_bragg  0
		phase_MAC 0
		phase_name "Dolomite °×ÔÆÊ¯"
		MVW( 0, 0, 0)
		space_group 148
		scale sc_Dolomite 1e-005_LIMIT_MIN_1e-015
		Phase_LAC_1_on_cm( 0)
		Phase_Density_g_on_cm3( 0)
		site Ca1 num_posns 0 x =0; :  0 y =0; :  0 z =0; :  0 occ CA+2  1 beq  0.7
		site Mg1 num_posns 0 x =0; :  0 y =0; :  0 z =1/2; :  0.5 occ MG+2  1 beq  0.5
		site C1 num_posns 0 x =0; :  0 y =0; :  0 z  0.2429 occ C  1 beq  0.7
		site O1 num_posns 0 x  0.2485 y  -0.0343 z  0.2439 occ O  1 beq  0.8
		Trigonal(a_Dolomite 4.812_LIMIT_MIN_4.8 min =4.80; max =4.88;,c_Dolomite 16.02_LIMIT_MIN_15.9 min =15.90; max =16.42;)
		Preferred_Orientation(!po_Dolomite, 0.65 min =0.65; max =1;,, 1 0 4)
	hkl_Is 
		hkl_m_d_th2 0 0 2 2 9.24019814 9.56388664 I  2.05270142e-010
		hkl_m_d_th2 2 0 -2 2 8.32518387 10.6179142 I  0.01858485616
		hkl_m_d_th2 4 0 0 2 8.25822639 10.7042532 I  0.01406196859
		hkl_m_d_th2 2 0 2 2 7.82595778 11.2973776 I  0.01484194695
		hkl_m_d_th2 4 0 -1 2 7.75184107 11.4057512 I  0.0251988569
		hkl_m_d_th2 4 0 1 2 7.34403086 12.0413857 I  0.03432590883
		hkl_m_d_th2 1 1 0 4 6.88863564 12.840662 I  0.01149107085
		hkl_m_d_th2 1 -1 -1 4 6.48695135 13.6394453 I  0.04729996279
		hkl_m_d_th2 1 1 1 4 6.42309284 13.7757025 I  0.01753635023
		hkl_m_d_th2 4 0 -2 2 6.39192343 13.8432064 I  0.03122114305
		hkl_m_d_th2 0 0 3 2 6.16013193 14.3667898 I  0.003343324237
		hkl_m_d_th2 4 0 2 2 5.94703293 14.8844557 I !Flaeche_1 0.27078
		hkl_m_d_th2 3 1 0 4 5.93339539 14.9188604 I !Flaeche_2 1.2198
		hkl_m_d_th2 2 0 -3 2 5.91379118 14.9686003 I  0.007612890057
		hkl_m_d_th2 3 -1 -1 4 5.71469259 15.4932489 I  0.003767987738
		hkl_m_d_th2 2 0 3 2 5.63948536 15.7011576 I  0.01085298472
		hkl_m_d_th2 3 1 1 4 5.58622074 15.8518267 I  0.009817735863
		hkl_m_d_th2 1 -1 -2 4 5.56323195 15.9177542 I  0.02051487509
		hkl_m_d_th2 6 0 0 2 5.50548458 16.0858173 I  0.2129120123
		hkl_m_d_th2 1 1 2 4 5.48322821 16.1515446 I  0.5747096251
		hkl_m_d_th2 6 0 -1 2 5.38417435 16.4507256 I  0.005692189326
		hkl_m_d_th2 6 0 1 2 5.17470503 17.121542 I  0.02601091218
		hkl_m_d_th2 4 0 -3 2 5.11870575 17.3102856 I  0.009282276458
		hkl_m_d_th2 3 -1 -2 4 5.08378077 17.4301262 I  0.02502988065
		hkl_m_d_th2 3 1 2 4 4.90634251 18.0656681 I  0.00485694182
		hkl_m_d_th2 6 0 -2 2 4.88794804 18.1342278 I  0.01696426358
		hkl_m_d_th2 5 1 0 4 4.8186183 18.3973885 I  0.01316417864
		hkl_m_d_th2 4 0 3 2 4.77465725 18.5682678 I  0.0147613558
		hkl_m_d_th2 5 -1 -1 4 4.72408724 18.7688217 I  0.008933882104
		hkl_m_d_th2 1 -1 -3 4 4.62678289 19.1672249 I  0.07164817907
		hkl_m_d_th2 0 0 4 2 4.62009907 19.1952171 I  0.02346816282
		hkl_m_d_th2 5 1 1 4 4.60368967 19.264286 I  0.0280487912
		hkl_m_d_th2 6 0 2 2 4.58573627 19.3404312 I  0.003920460329
		hkl_m_d_th2 1 1 3 4 4.55780554 19.4601021 I  0.0258065482
		hkl_m_d_th2 2 0 -4 2 4.53539324 19.5572071 I  0.04760704272
		hkl_m_d_th2 5 -1 -2 4 4.36827707 20.3131886 I  0.03051380873
		hkl_m_d_th2 2 0 4 2 4.36793852 20.3147812 I  0.02945278852
		hkl_m_d_th2 3 -1 -3 4 4.35936356 20.3551655 I  0.07443928168
		hkl_m_d_th2 6 0 -3 2 4.26128244 20.8288441 I  0.02837999881
		hkl_m_d_th2 3 1 3 4 4.19243097 21.1748257 I  0.06875266203
		hkl_m_d_th2 5 1 2 4 4.18287134 21.2237778 I  0.04494139069
		hkl_m_d_th2 4 0 -4 2 4.16259193 21.3283844 I  0.1595297505
		hkl_m_d_th2 8 0 0 2 4.1291132 21.5033646 I  0.00735062867
		hkl_m_d_th2 8 0 -1 2 4.09337807 21.6933556 I  0.0657983398
		hkl_m_d_th2 8 0 1 2 3.96900344 22.3817883 I  0.01731175267
		hkl_m_d_th2 6 0 3 2 3.96468854 22.4064617 I  0.0381599297
		hkl_m_d_th2 7 1 0 4 3.92043209 22.6627312 I  0.02897822874
		hkl_m_d_th2 4 0 4 2 3.91297889 22.7064705 I  0.01752661213
		hkl_m_d_th2 5 -1 -3 4 3.89666319 22.8028164 I  0.04388975593
		hkl_m_d_th2 7 -1 -1 4 3.88283801 22.8851032 I  0.01378962837
		hkl_m_d_th2 8 0 -2 2 3.87592053 22.9265022 I  0.760124598
		hkl_m_d_th2 1 -1 -4 4 3.86413622 22.9973717 I  1.239927447
		hkl_m_d_th2 1 1 4 4 3.81047702 23.325737 I  0.08236481686
		hkl_m_d_th2 7 1 1 4 3.78905296 23.4594917 I  0.0148326461
		hkl_m_d_th2 3 -1 -4 4 3.7163589 23.9250908 I  0.02318520107
		hkl_m_d_th2 5 1 3 4 3.70162344 24.0217514 I  0.02414092052
		hkl_m_d_th2 0 0 5 2 3.69607925 24.058321 I  0.05161922914
		hkl_m_d_th2 7 -1 -2 4 3.68979144 24.0999336 I  0.02446660631
		hkl_m_d_th2 6 0 -4 2 3.67254543 24.214817 I  0.06710892379
		hkl_m_d_th2 8 0 2 2 3.67201543 24.2183647 I  0.04338926141
		hkl_m_d_th2 2 0 -5 2 3.66390133 24.2728157 I  0.03931690019
		hkl_m_d_th2 3 1 4 4 3.57821631 24.8632412 I  0.1220629359
		hkl_m_d_th2 2 0 5 2 3.55242085 25.0467014 I  0.1197679047
		hkl_m_d_th2 8 0 -3 2 3.55096102 25.0571651 I  0.08921236407
		hkl_m_d_th2 7 1 2 4 3.53334856 25.1841125 I  1.212071589
		hkl_m_d_th2 0 2 0 2 3.52174664 25.2684479 I  0.7347450379
		hkl_m_d_th2 4 0 -5 2 3.4686389 25.6618748 I  0.0961104291
		hkl_m_d_th2 0 2 1 4 3.45949006 25.7309036 I  0.03230406883
		hkl_m_d_th2 2 2 0 4 3.44431782 25.8462029 I  0.00769401451
		hkl_m_d_th2 5 -1 -4 4 3.42658734 25.982275 I  0.1082732369
		hkl_m_d_th2 6 0 4 2 3.41914439 26.0398273 I  0.01809260751
		hkl_m_d_th2 7 -1 -3 4 3.40149975 26.1772976 I  0.04088005313
		hkl_m_d_th2 2 -2 -1 4 3.39526653 26.2262135 I  0.08754530801
		hkl_m_d_th2 2 2 1 4 3.37683105 26.3719654 I  0.003717456897
		hkl_m_d_th2 8 0 3 2 3.32038426 26.8285923 I  0.08762381538
		hkl_m_d_th2 10 0 0 2 3.30329061 26.9700375 I  1.629950615e-009
		hkl_m_d_th2 10 0 -1 2 3.29335713 27.0529289 I  0.02569104869
		hkl_m_d_th2 0 2 2 4 3.29083085 27.074091 I  0.03824497155
		hkl_m_d_th2 4 0 5 2 3.2859745 27.1148682 I  0.02359822345
		hkl_m_d_th2 1 -1 -5 4 3.27759218 27.1855412 I  0.07622755223
		hkl_m_d_th2 9 1 0 4 3.25491333 27.3786335 I  0.36096239
		hkl_m_d_th2 5 1 4 4 3.2501564 27.4194889 I  0.1652004483
		hkl_m_d_th2 2 -2 -2 4 3.24347568 27.4770718 I  0.3524214623
		hkl_m_d_th2 9 -1 -1 4 3.24135804 27.4953747 I  0.3904556877
		hkl_m_d_th2 4 2 0 4 3.23947525 27.5116692 I  0.05770530078
		hkl_m_d_th2 1 1 5 4 3.23657465 27.5368118 I  0.0750819021
		hkl_m_d_th2 7 1 3 4 3.22076201 27.6746902 I  0.04945711846
		hkl_m_d_th2 10 0 1 2 3.21168542 27.7544651 I !Flaeche_x 1.11
		hkl_m_d_th2 2 2 2 4 3.21154642 27.7556915 I  0.08168604695
		hkl_m_d_th2 4 -2 -1 4 3.2063632 27.8014603 I  0.0003275006089
		hkl_m_d_th2 8 0 -4 2 3.19596171 27.8937702 I  0.05281398071
		hkl_m_d_th2 3 -1 -5 4 3.19365883 27.9142895 I  0.03581766734
		hkl_m_d_th2 10 0 -2 2 3.18452048 27.9960232 I !Flaeche_3 2.53
		hkl_m_d_th2 6 0 -5 2 3.17708564 28.0628777 I !Flaeche_4 0.00635
		hkl_m_d_th2 4 2 1 4 3.17550707 28.077116 I  0.3287294696
		hkl_m_d_th2 9 1 1 4 3.17094755 28.1183186 I  0.01775776576
		hkl_m_d_th2 9 -1 -2 4 3.13377619 28.4588299 I  0.04641205991
		hkl_m_d_th2 4 -2 -2 4 3.08454847 28.9228306 I  0.109911877
		hkl_m_d_th2 3 1 5 4 3.08360791 28.9318447 I  0.1042737922
		hkl_m_d_th2 7 -1 -4 4 3.08220673 28.9452839 I  0.2454766583
		hkl_m_d_th2 0 0 6 2 3.08006597 28.9658413 I  0.04034115898
		hkl_m_d_th2 2 0 -6 2 3.06820512 29.0802765 I  0.132156095
		hkl_m_d_th2 0 2 3 4 3.05737495 29.1855717 I  0.004043664152
		hkl_m_d_th2 10 0 2 2 3.04141927 29.3421097 I  17.41346395
		hkl_m_d_th2 4 2 2 4 3.03026962 29.4525089 I  40.67518468
		hkl_m_d_th2 2 -2 -3 4 3.02584457 29.4965572 I  0.08013368136
		hkl_m_d_th2 5 -1 -5 4 3.01055741 29.6497612 I  0.04885983629
		hkl_m_d_th2 9 1 2 4 3.00998735 29.6555042 I  0.01024304787
		hkl_m_d_th2 10 0 -3 2 3.00320888 29.7239799 I  0.03329827934
		hkl_m_d_th2 2 0 6 2 2.98907828 29.8677616 I  0.04591533988
		hkl_m_d_th2 2 2 3 4 2.98713279 29.8876667 I  0.3263742678
		hkl_m_d_th2 8 0 4 2 2.97351646 30.0277424 I  5.368367155
		hkl_m_d_th2 6 0 5 2 2.97066736 30.0572205 I  0.4441527136
		hkl_m_d_th2 6 2 0 4 2.96669769 30.0983868 I  10.97593707
		hkl_m_d_th2 9 -1 -3 4 2.95745993 30.1946373 I  0.05477465582
		hkl_m_d_th2 4 0 -6 2 2.95689559 30.2005367 I  0.4315938992
		hkl_m_d_th2 6 -2 -1 4 2.94726276 30.3016071 I  0.002968273687
		hkl_m_d_th2 6 2 1 4 2.91145444 30.6834011 I  0.09900045197
		hkl_m_d_th2 7 1 4 4 2.90423393 30.7615681 I  0.005603917672
		hkl_m_d_th2 4 -2 -3 4 2.90136909 30.792696 I  0.05550130873
		hkl_m_d_th2 5 1 5 4 2.86058903 31.2427959 I  0.07558017343
		hkl_m_d_th2 8 0 -5 2 2.85882258 31.2625942 I  0.1645685204
		hkl_m_d_th2 6 -2 -2 4 2.8573463 31.2791615 I  0.03077721457
		hkl_m_d_th2 4 2 3 4 2.83418798 31.5413704 I  0.02314505843
		hkl_m_d_th2 1 -1 -6 4 2.82776809 31.614851 I  0.04172505634
		hkl_m_d_th2 10 0 3 2 2.82707071 31.6228542 I  0.1990635155
		hkl_m_d_th2 4 0 6 2 2.81974268 31.7071953 I  0.03849424291
		hkl_m_d_th2 9 1 3 4 2.80438852 31.8854046 I  0.0102251194
		hkl_m_d_th2 0 2 4 4 2.80082059 31.9271088 I  0.1751787227
		hkl_m_d_th2 1 1 6 4 2.79609537 31.9825077 I  0.03399627439
		hkl_m_d_th2 6 2 2 4 2.79311037 32.0176048 I  0.02832841419
		hkl_m_d_th2 10 0 -4 2 2.78427649 32.121933 I  0.05484232845
		hkl_m_d_th2 2 -2 -4 4 2.78161597 32.1534843 I  0.2593872638
		hkl_m_d_th2 3 -1 -6 4 2.77841449 32.1915398 I  0.07876134545
		hkl_m_d_th2 6 0 -6 2 2.77506137 32.2314987 I  62.93730309
		hkl_m_d_th2 7 -1 -5 4 2.77399707 32.2441978 I  0.1427539485
		hkl_m_d_th2 11 1 0 4 2.76240206 32.3832588 I  0.06929409689
		hkl_m_d_th2 11 -1 -1 4 2.75907493 32.4233856 I  0.2335450082
		hkl_m_d_th2 12 0 0 2 2.75274229 32.5000381 I  27.36071839
		hkl_m_d_th2 12 0 -1 2 2.7519207 32.5100098 I  0.7131213966
		hkl_m_d_th2 9 -1 -4 4 2.7452445 32.5912704 I  0.08846442179
		hkl_m_d_th2 2 2 4 4 2.7416141 32.6356316 I  54.78989761
		hkl_m_d_th2 6 -2 -3 4 2.71464491 32.9690628 I  0.01899448195
		hkl_m_d_th2 11 1 1 4 2.70580173 33.0799026 I  0.02172861776
		hkl_m_d_th2 11 -1 -2 4 2.69645309 33.1979027 I  1.139817247
		hkl_m_d_th2 12 0 1 2 2.6943965 33.2239761 I  0.275378371
		hkl_m_d_th2 12 0 -2 2 2.69208717 33.2533035 I  0.09200560669
		hkl_m_d_th2 3 1 6 4 2.69104862 33.2665138 I  1.251495652
		hkl_m_d_th2 4 -2 -4 4 2.68859529 33.2977524 I  1.727888323
		hkl_m_d_th2 8 2 0 4 2.67951059 33.4139519 I  0.05913675469
		hkl_m_d_th2 8 -2 -1 4 2.6696713 33.5407372 I  0.8021807849
		hkl_m_d_th2 8 0 5 2 2.65980935 33.6687927 I  0.1244134948
		hkl_m_d_th2 5 -1 -6 4 2.65977693 33.6692162 I  0.1189716524
		hkl_m_d_th2 0 0 7 2 2.64005661 33.9283028 I  0.1307508917
		hkl_m_d_th2 2 0 -7 2 2.63691878 33.9698982 I  0.04332309612
		hkl_m_d_th2 8 2 1 4 2.63424706 34.0053978 I  0.02784651291
		hkl_m_d_th2 6 2 3 4 2.6329844 34.0222015 I  0.05134633799
		hkl_m_d_th2 4 2 4 4 2.61767173 34.2273407 I  0.05296526384
		hkl_m_d_th2 7 1 5 4 2.6119895 34.3041077 I  0.0133943144
		hkl_m_d_th2 6 0 6 2 2.60865259 34.34935 I  30.0296563
		hkl_m_d_th2 8 -2 -2 4 2.60648966 34.3787384 I  58.89280252
		hkl_m_d_th2 11 1 2 4 2.59952974 34.4736633 I  1.389968998e-010
		hkl_m_d_th2 10 0 4 2 2.59945822 34.4746399 I  0.1184491891
		hkl_m_d_th2 12 0 2 2 2.58735251 34.6410255 I  0.1384713126
		hkl_m_d_th2 11 -1 -3 4 2.58575201 34.663147 I  0.1351897534
		hkl_m_d_th2 12 0 -3 2 2.58394694 34.6881294 I  0.08802231022
		hkl_m_d_th2 9 1 4 4 2.58383822 34.6896362 I  0.004999237667
		hkl_m_d_th2 2 0 7 2 2.5780046 34.7706299 I  0.02173710486
		hkl_m_d_th2 4 0 -7 2 2.56926823 34.8926506 I  0.03777855807
		hkl_m_d_th2 8 0 -6 2 2.55935287 35.032196 I  0.7345440577
		hkl_m_d_th2 10 0 -5 2 2.55676937 35.0687408 I  0.2714774426
		hkl_m_d_th2 0 2 5 4 2.54965448 35.1697884 I  0.1095162736
		hkl_m_d_th2 6 -2 -4 4 2.54189038 35.280735 I  1.574678152e-008
		hkl_m_d_th2 8 2 2 4 2.54171467 35.2832565 I  0.01319378969
		hkl_m_d_th2 2 -2 -5 4 2.53901911 35.321949 I  0.1189740472
		hkl_m_d_th2 5 1 6 4 2.53509521 35.3784256 I  0.1604320022
		hkl_m_d_th2 9 -1 -5 4 2.52453327 35.5313606 I  0.09216395492
		hkl_m_d_th2 2 2 5 4 2.50102544 35.8766289 I  0.2386951041
		hkl_m_d_th2 8 -2 -3 4 2.5005157 35.8841858 I  0.7803144633
		hkl_m_d_th2 7 -1 -6 4 2.49610353 35.9497833 I  0.0005185892963
		hkl_m_d_th2 1 -1 -7 4 2.47775817 36.2251511 I  0.003469855818
		hkl_m_d_th2 4 -2 -5 4 2.47126055 36.323719 I  0.4283976518
		hkl_m_d_th2 4 0 7 2 2.46343184 36.4431992 I  0.02692390204
		hkl_m_d_th2 11 1 3 4 2.46008205 36.4945755 I  0.2106077386
		hkl_m_d_th2 6 2 4 4 2.45317125 36.6010208 I  1.453461518
		hkl_m_d_th2 1 1 7 4 2.45285606 36.6058922 I  1.45968555
		hkl_m_d_th2 6 0 -7 2 2.45076108 36.6382942 I  1.853455474
		hkl_m_d_th2 12 0 3 2 2.44801021 36.6809311 I  0.06465059091
		hkl_m_d_th2 3 -1 -7 4 2.44782925 36.6837349 I !Flaeche_5 4.25
		hkl_m_d_th2 12 0 -4 2 2.44397402 36.7436714 I !Flaeche_6 9.29
		hkl_m_d_th2 11 -1 -4 4 2.44376659 36.7469025 I !Flaeche_7 0.00564
		hkl_m_d_th2 8 2 3 4 2.4159174 37.1859207 I  0.1010601087
		hkl_m_d_th2 10 2 0 4 2.40930915 37.2916718 I  0.03161715309
		hkl_m_d_th2 10 -2 -1 4 2.40544653 37.3537636 I  0.02719954149
		hkl_m_d_th2 4 2 5 4 2.40256548 37.4002151 I  0.07878227734
		hkl_m_d_th2 13 -1 -1 4 2.39129448 37.5830841 I  0.09218211834
		hkl_m_d_th2 13 1 0 4 2.39021063 37.6007652 I  0.2342441515
		hkl_m_d_th2 8 0 6 2 2.38732862 37.6478653 I  0.2280342846
		hkl_m_d_th2 10 0 5 2 2.37881327 37.7877274 I  0.04385326243
		hkl_m_d_th2 3 1 7 4 2.37781906 37.8041229 I  0.01283594662
		hkl_m_d_th2 10 2 1 4 2.37306523 37.88274 I  0.03337448369
		hkl_m_d_th2 5 -1 -7 4 2.36868525 37.9554672 I  0.1280074841
		hkl_m_d_th2 9 1 5 4 2.36840057 37.9602013 I  0.4734746643
		hkl_m_d_th2 8 -2 -4 4 2.36670113 37.9885025 I  0.1007140188
		hkl_m_d_th2 14 0 -1 2 2.36209893 38.065361 I  0.4100816682
		hkl_m_d_th2 10 -2 -2 4 2.36204362 38.066288 I  0.1916113928
		hkl_m_d_th2 14 0 0 2 2.35949326 38.1090202 I  0.01051019403
		hkl_m_d_th2 6 -2 -5 4 2.35900497 38.1172142 I  0.08030418334
		hkl_m_d_th2 7 1 6 4 2.35411716 38.1994209 I  0.05225027547
		hkl_m_d_th2 13 -1 -2 4 2.35326743 38.2137489 I  0.2726055268
		hkl_m_d_th2 13 1 1 4 2.35017252 38.2660294 I  0.1130477487
		hkl_m_d_th2 1 3 0 4 2.341923 38.4060936 I  0.01364062651
		hkl_m_d_th2 10 0 -6 2 2.33885121 38.458519 I  0.118927803
		hkl_m_d_th2 14 0 -2 2 2.32692099 38.6635132 I  5.505092454
		hkl_m_d_th2 1 -3 -1 4 2.3248322 38.6996346 I  0.1702577132
		hkl_m_d_th2 1 3 1 4 2.32185459 38.7512474 I  0.06272404968
		hkl_m_d_th2 14 0 1 2 2.3194716 38.7926521 I  0.08265614401
		hkl_m_d_th2 0 2 6 4 2.31846285 38.8102036 I  14.75292792
		hkl_m_d_th2 6 0 7 2 2.31596637 38.8537216 I  2.168456226
		hkl_m_d_th2 2 -2 -6 4 2.31339145 38.8987045 I  1.031212606
		hkl_m_d_th2 9 -1 -6 4 2.31262922 38.9120445 I  0.4006702283
		hkl_m_d_th2 2 0 -8 2 2.31087089 38.9428444 I  0.1397950866
		hkl_m_d_th2 0 0 8 2 2.31004953 38.9572525 I  0.06926075739
		hkl_m_d_th2 11 1 4 4 2.30422902 39.0596466 I  1.332837771
		hkl_m_d_th2 10 2 2 4 2.30184484 39.1017532 I  0.06990857607
		hkl_m_d_th2 8 0 -7 2 2.30125284 39.1122208 I  1.095084785
		hkl_m_d_th2 3 3 0 4 2.29621196 39.2015953 I  1.728888742
		hkl_m_d_th2 12 0 4 2 2.29286814 39.2611122 I  0.02670815563
		hkl_m_d_th2 12 0 -5 2 2.28860545 39.3372498 I  0.02793910049
		hkl_m_d_th2 11 -1 -5 4 2.28701377 39.365757 I  0.1193460234
		hkl_m_d_th2 10 -2 -3 4 2.28514647 39.3992538 I  2.14166327
		hkl_m_d_th2 3 -3 -1 4 2.28291535 39.4393501 I  0.2620910529
		hkl_m_d_th2 13 -1 -3 4 2.28141427 39.4663811 I  0.1852601505
		hkl_m_d_th2 2 2 6 4 2.27890277 39.5116844 I  0.04986601646
		hkl_m_d_th2 13 1 2 4 2.27671957 39.5511513 I  0.7948114872
		hkl_m_d_th2 3 3 1 4 2.27448726 39.5915871 I  0.07401009214
		hkl_m_d_th2 1 -3 -2 4 2.27292752 39.6198921 I  0.01747714449
		hkl_m_d_th2 8 2 4 4 2.27198362 39.637043 I  1.018032562
		hkl_m_d_th2 6 2 5 4 2.2707119 39.6601715 I  0.01699248925
		hkl_m_d_th2 4 0 -8 2 2.26769662 39.7151222 I  0.1075577465
		hkl_m_d_th2 1 3 2 4 2.26737189 39.7210503 I  0.4483266497
		hkl_m_d_th2 5 1 7 4 2.26541138 39.7568741 I  0.5142789349
		hkl_m_d_th2 2 0 8 2 2.26537013 39.7576294 I  0.01841555781
		hkl_m_d_th2 4 -2 -6 4 2.26454353 39.7727547 I  0.1272986225
		hkl_m_d_th2 14 0 -3 2 2.25875092 39.8790741 I  0.7320549354
		hkl_m_d_th2 7 -1 -7 4 2.25358772 39.9743309 I  0.07313356549
		hkl_m_d_th2 14 0 2 2 2.24742579 40.088623 I  0.04114281493
		hkl_m_d_th2 3 -3 -2 4 2.23636055 40.2955589 I  0.02883086998
		hkl_m_d_th2 3 3 2 4 2.22059488 40.5941963 I  0.1247133334
		hkl_m_d_th2 8 -2 -5 4 2.21957302 40.6137085 I  0.2569195986
		hkl_m_d_th2 5 3 0 4 2.21228504 40.7534294 I  0.2139031085
		hkl_m_d_th2 10 2 3 4 2.20461416 40.9015617 I  0.06642134903
		hkl_m_d_th2 5 -3 -1 4 2.20292044 40.9344215 I  0.08195653599
		hkl_m_d_th2 4 2 6 4 2.20113397 40.9691353 I  0.03244010508
		hkl_m_d_th2 1 -1 -8 4 2.20022869 40.9867477 I  0.02535760149
		hkl_m_d_th2 1 -3 -3 4 2.1928103 41.1316757 I  0.2101018839
		hkl_m_d_th2 5 3 1 4 2.19033766 41.1802177 I  0.1245347122
		hkl_m_d_th2 6 0 -8 2 2.18744659 41.2371178 I  0.03384204028
		hkl_m_d_th2 1 3 3 4 2.18533802 41.278717 I  6.108300313
		hkl_m_d_th2 13 -1 -4 4 2.18458271 41.293644 I  29.05246771
