Repository: lll9p/XRD_batch_helper

XRD-batch-helper
=================

Features
---------

#. Batch process .raw files

File: XRD_batch_helper/INP/cement.INP (part 2 of 2)
		site O1 num_posns 0 x  0.2485 y  -0.0343 z  0.2439 occ O  1 beq  0.8
		Trigonal(a_Dolomite 4.812_LIMIT_MIN_4.8 min =4.80; max =4.88;,c_Dolomite 16.02_LIMIT_MIN_15.9 min =15.90; max =16.42;)
		Preferred_Orientation(!po_Dolomite, 0.65 min =0.65; max =1;,, 1 0 4)
	hkl_Is 
		hkl_m_d_th2 10 -2 -4 4 2.18413854 41.3024254 I  19.54958754
		hkl_m_d_th2 4 0 8 2 2.18396926 41.3057747 I  4.114018337
		hkl_m_d_th2 3 -1 -8 4 2.1816535 41.3516273 I  1.097094024
		hkl_m_d_th2 1 1 8 4 2.18027163 41.3790359 I  6.806623511
		hkl_m_d_th2 6 -2 -6 4 2.17968178 41.3907471 I  6.969156602
		hkl_m_d_th2 13 1 3 4 2.17881727 41.4079247 I  0.3502756097
		hkl_m_d_th2 10 0 6 2 2.17545438 41.4748764 I  0.05905124989
		hkl_m_d_th2 12 2 0 4 2.16881633 41.6077003 I  4.590453672
		hkl_m_d_th2 9 1 6 4 2.16869187 41.6101952 I  5.739275568
		hkl_m_d_th2 12 -2 -1 4 2.16841435 41.6157684 I  3.56865583
		hkl_m_d_th2 14 0 -4 2 2.16586518 41.6670303 I  1.195157837
		hkl_m_d_th2 5 -3 -2 4 2.16340232 41.7166748 I  7.533389986
		hkl_m_d_th2 3 -3 -3 4 2.16231704 41.7385902 I  0.0501784101
		hkl_m_d_th2 8 0 7 2 2.15453672 41.8963928 I  0.03674283417
		hkl_m_d_th2 14 0 3 2 2.15191674 41.94981 I  0.05579051104
		hkl_m_d_th2 11 1 5 4 2.14517784 42.0878448 I  0.3646976051
		hkl_m_d_th2 3 3 3 4 2.14103103 42.1732521 I  0.03897678382
		hkl_m_d_th2 12 2 1 4 2.13993478 42.1958847 I  0.1719614811
		hkl_m_d_th2 5 3 2 4 2.13975453 42.1996117 I  0.1543772394
		hkl_m_d_th2 10 0 -7 2 2.13932228 42.2085419 I  0.09461939299
		hkl_m_d_th2 12 -2 -2 4 2.13877749 42.2198105 I  0.04222804186
		hkl_m_d_th2 12 0 5 2 2.13484573 42.3013 I  0.2033167404
		hkl_m_d_th2 7 1 7 4 2.13117814 42.3776054 I  0.08423689949
		hkl_m_d_th2 12 0 -6 2 2.13064122 42.3887978 I  0.1917443751
		hkl_m_d_th2 11 -1 -6 4 2.12821126 42.4395332 I  0.2368907571
		hkl_m_d_th2 5 -1 -8 4 2.12734509 42.457653 I  0.1466527196
		hkl_m_d_th2 3 1 8 4 2.12478495 42.5112915 I  0.1952619353
		hkl_m_d_th2 8 2 5 4 2.12248397 42.5596199 I  0.06205139306
		hkl_m_d_th2 9 -1 -7 4 2.11807108 42.6526184 I  0.1053113519
		hkl_m_d_th2 0 2 7 4 2.11240602 42.7726212 I  0.248657084
		hkl_m_d_th2 2 -2 -7 4 2.11079764 42.8068199 I  0.1562318709
		hkl_m_d_th2 15 -1 -1 4 2.10480356 42.9347572 I  0.5750816291
		hkl_m_d_th2 7 3 0 4 2.10203767 42.9940567 I  0.9430148458
		hkl_m_d_th2 15 1 0 4 2.10185623 42.9979553 I  0.09650374437
		hkl_m_d_th2 5 -3 -3 4 2.09835005 43.0733833 I  0.5930590696
		hkl_m_d_th2 6 2 6 4 2.09621549 43.119442 I  0.5328906268
		hkl_m_d_th2 7 -3 -1 4 2.09618306 43.1201401 I  0.4905292869
		hkl_m_d_th2 1 -3 -4 4 2.09322548 43.184124 I  1.367711158
		hkl_m_d_th2 10 2 4 4 2.09143567 43.2229347 I  0.009583646206
		hkl_m_d_th2 12 2 2 4 2.08511543 43.3605728 I  0.003081800015
		hkl_m_d_th2 1 3 4 4 2.08456874 43.3725204 I  0.2355705992
		hkl_m_d_th2 12 -2 -3 4 2.08333158 43.3995781 I  0.5702779473
		hkl_m_d_th2 8 0 -8 2 2.08129597 43.4441833 I  0.06687943718
		hkl_m_d_th2 7 3 1 4 2.08104014 43.4497948 I  0.04822909065
		hkl_m_d_th2 15 -1 -2 4 2.08086872 43.4535599 I  0.07072842824
		hkl_m_d_th2 2 2 7 4 2.08021355 43.4679413 I  0.1034655859
		hkl_m_d_th2 6 0 8 2 2.07710528 43.5363045 I  0.5905051107
		hkl_m_d_th2 4 -2 -7 4 2.07561541 43.5691528 I  0.000482925884
		hkl_m_d_th2 13 -1 -5 4 2.07254982 43.6369057 I  0.1643878238
		hkl_m_d_th2 15 1 1 4 2.07235909 43.6411247 I  0.6146759753
		hkl_m_d_th2 8 -2 -6 4 2.07037711 43.685051 I  0.1038399492
		hkl_m_d_th2 10 -2 -5 4 2.06900883 43.7154312 I  2.421072924
		hkl_m_d_th2 3 -3 -4 4 2.06875086 43.7211609 I  0.2858026996
		hkl_m_d_th2 16 0 -1 2 2.06839943 43.7289696 I  0.008372196689
		hkl_m_d_th2 13 1 4 4 2.06622362 43.7773933 I  0.1192012393
		hkl_m_d_th2 5 3 3 4 2.06619859 43.7779541 I  0.06629741897
		hkl_m_d_th2 16 0 0 2 2.0645566 43.8145714 I  0.2427320777
		hkl_m_d_th2 7 -3 -2 4 2.06413412 43.8240051 I  0.02616488133
		hkl_m_d_th2 14 0 -5 2 2.05757952 43.9708786 I  0.09873937899
		hkl_m_d_th2 2 0 -9 2 2.05601478 44.0060921 I  0.09015636683
		hkl_m_d_th2 0 0 9 2 2.05337739 44.0655746 I  0.07369579328
		hkl_m_d_th2 16 0 -2 2 2.04668903 44.2171593 I  0.3330132159
		hkl_m_d_th2 7 -1 -8 4 2.04481864 44.2597389 I  0.1238822847
		hkl_m_d_th2 3 3 4 4 2.04397678 44.2789345 I  0.1381012837
		hkl_m_d_th2 14 0 4 2 2.04222727 44.3188782 I  0.2950675487
		hkl_m_d_th2 5 1 8 4 2.04141045 44.3375511 I  0.01699835167
		hkl_m_d_th2 16 0 1 2 2.03557968 44.4713287 I  1.107897536
		hkl_m_d_th2 7 3 2 4 2.03550673 44.4730072 I  0.4322875086
		hkl_m_d_th2 15 -1 -3 4 2.03268504 44.5380478 I  0.07228584784
		hkl_m_d_th2 4 0 -9 2 2.02740574 44.6602669 I  0.02139754265
		hkl_m_d_th2 2 0 9 2 2.01984715 44.8364601 I  0.07445707718
		hkl_m_d_th2 15 1 2 4 2.01951265 44.8442879 I  0.2100136269
		hkl_m_d_th2 4 2 7 4 2.01860404 44.8655701 I  0.1152395515
		hkl_m_d_th2 5 -3 -4 4 2.01446247 44.9628487 I  0.01524753445
		hkl_m_d_th2 6 -2 -7 4 2.0116148 45.0299911 I  0.09710404639
		hkl_m_d_th2 12 2 3 4 2.01009274 45.0659599 I  0.194195548
		hkl_m_d_th2 7 -3 -3 4 2.00932837 45.0840492 I  0.005200770002
		hkl_m_d_th2 12 -2 -4 4 2.00785637 45.1189194 I  0.2174417846
		hkl_m_d_th2 16 0 -3 2 2.00174093 45.2643929 I  0.7413370177
		hkl_m_d_th2 10 0 7 2 1.99307942 45.4720917 I  0.03351707082
		hkl_m_d_th2 11 1 6 4 1.99154544 45.5090828 I  0.1432701807
		hkl_m_d_th2 9 1 7 4 1.98880839 45.5752335 I  0.1738160173
		hkl_m_d_th2 16 0 2 2 1.98450172 45.6797256 I  5.311758288
		hkl_m_d_th2 1 -3 -5 4 1.98285317 45.7198563 I  0.2644180693
		hkl_m_d_th2 12 0 6 2 1.98234427 45.7322578 I  1.616643515
		hkl_m_d_th2 12 0 -7 2 1.97836614 45.8294525 I  0.1646766504
		hkl_m_d_th2 9 3 0 4 1.97779858 45.8433533 I  5.101974038
		hkl_m_d_th2 5 3 4 4 1.97672987 45.8695526 I  0.04319016024
		hkl_m_d_th2 8 2 6 4 1.97608936 45.8852692 I  1.388220033
		hkl_m_d_th2 1 -1 -9 4 1.9760071 45.8872871 I  6.752255614
		hkl_m_d_th2 11 -1 -7 4 1.97550452 45.8996277 I  1.796987713
		hkl_m_d_th2 9 -3 -1 4 1.97474539 45.9182816 I  1.451351546e-007
		hkl_m_d_th2 1 3 5 4 1.97366226 45.9449272 I  1.009094947e-010
		hkl_m_d_th2 6 0 -9 2 1.97126377 46.0040359 I  0.1785866679
		hkl_m_d_th2 10 2 5 4 1.97125185 46.0043297 I  0.02506733491
		hkl_m_d_th2 7 3 3 4 1.97005999 46.0337601 I  0.1397241356
		hkl_m_d_th2 15 -1 -4 4 1.96509731 46.1567307 I  0.0992444396
		hkl_m_d_th2 3 -1 -9 4 1.96431589 46.1761551 I  0.05142301172
		hkl_m_d_th2 3 -3 -5 4 1.96380806 46.1887856 I  0.04635578242
		hkl_m_d_th2 14 -2 -1 4 1.96170938 46.241066 I  1.09836563e-010
		hkl_m_d_th2 10 0 -8 2 1.96099424 46.2589111 I  0.05782704421
		hkl_m_d_th2 14 2 0 4 1.96021605 46.2783432 I  0.06360084383
		hkl_m_d_th2 1 1 9 4 1.95972311 46.2906609 I  0.01525064902
		hkl_m_d_th2 4 0 9 2 1.95972097 46.2907104 I  0.1034040127
		hkl_m_d_th2 9 3 1 4 1.95849228 46.3214455 I  0.02478994227
		hkl_m_d_th2 8 0 8 2 1.95648944 46.3716316 I  0.1373000002
		hkl_m_d_th2 13 -1 -6 4 1.95393908 46.4357033 I  0.002604791472
		hkl_m_d_th2 9 -3 -2 4 1.94963825 46.5441628 I  0.2150212855
		hkl_m_d_th2 15 1 3 4 1.94848478 46.5733414 I  0.03940390524
		hkl_m_d_th2 10 -2 -6 4 1.94833159 46.5772171 I  0.06322897344
		hkl_m_d_th2 13 1 5 4 1.9474628 46.5992203 I  0.001365425675
		hkl_m_d_th2 9 -1 -8 4 1.94371533 46.6943855 I  0.006782873922
		hkl_m_d_th2 14 0 -6 2 1.94224894 46.7317314 I  0.1302868909
		hkl_m_d_th2 14 -2 -2 4 1.94141901 46.7528954 I  0.2432411803
		hkl_m_d_th2 7 1 8 4 1.93981433 46.7938766 I  10.46124148
		hkl_m_d_th2 16 0 -4 2 1.93796027 46.8413162 I  0.3352661244
		hkl_m_d_th2 3 3 5 4 1.93737793 46.8562355 I  0.05711551654
		hkl_m_d_th2 14 2 1 4 1.93708622 46.8637123 I  0.007857187862
		hkl_m_d_th2 7 -3 -4 4 1.9370302 46.8651466 I  0.4082779691
		hkl_m_d_th2 6 2 7 4 1.9350431 46.9161568 I  0.1580627359
		hkl_m_d_th2 2 -2 -8 4 1.93206811 46.992733 I  26.26638426
		hkl_m_d_th2 0 2 8 4 1.93158793 47.0051193 I  0.1709516793
		hkl_m_d_th2 14 0 5 2 1.92648244 47.1372147 I  0.002746077191
		hkl_m_d_th2 8 -2 -7 4 1.92643631 47.1384125 I  0.01196671672
		hkl_m_d_th2 5 -1 -9 4 1.92608929 47.147419 I  0.03012482762
		hkl_m_d_th2 12 2 4 4 1.92150939 47.2666206 I  0.09654176097
		hkl_m_d_th2 12 -2 -5 4 1.91899848 47.3322411 I  0.3932138089
		hkl_m_d_th2 5 -3 -5 4 1.91886485 47.3357391 I  0.2135435259
		hkl_m_d_th2 9 3 2 4 1.91871715 47.3396034 I  0.019533041
		hkl_m_d_th2 3 1 9 4 1.9174577 47.3726006 I  0.07912298346
		hkl_m_d_th2 16 0 3 2 1.91614747 47.4069748 I  0.07762997252
		hkl_m_d_th2 4 -2 -8 4 1.90662181 47.6584511 I  0.056523971
		hkl_m_d_th2 2 2 8 4 1.90523851 47.6952019 I  0.1496041533
		hkl_m_d_th2 9 -3 -3 4 1.90489745 47.7042694 I  0.1106379988
		hkl_m_d_th2 14 -2 -3 4 1.90129566 47.8002663 I  0.06200716194
		hkl_m_d_th2 14 2 2 4 1.89452648 47.9817696 I  0.04415852157
		hkl_m_d_th2 8 0 -9 2 1.89412785 47.9925041 I  0.1422885297
		hkl_m_d_th2 7 3 4 4 1.8904475 48.0918312 I  0.06041031841
		hkl_m_d_th2 15 -1 -5 4 1.88394296 48.2684212 I  0.02995923527
		hkl_m_d_th2 6 0 9 2 1.87982845 48.3808212 I  0.02281574622
		hkl_m_d_th2 5 3 5 4 1.87825227 48.4240227 I  0.04450118598
		hkl_m_d_th2 17 -1 -1 4 1.87679327 48.4640846 I  0.1221030118
		hkl_m_d_th2 17 1 0 4 1.87314034 48.5646858 I  0.01701580409
		hkl_m_d_th2 1 -3 -6 4 1.86887002 48.6828423 I  0.316505156
		hkl_m_d_th2 7 -1 -9 4 1.86573756 48.7698898 I  0.04489128043
		hkl_m_d_th2 15 1 4 4 1.86516559 48.7858238 I  0.04811181357
		hkl_m_d_th2 9 3 3 4 1.86207354 48.8721237 I  0.6654051162
		hkl_m_d_th2 17 -1 -2 4 1.86129451 48.8939171 I  0.6549972494
		hkl_m_d_th2 16 0 -5 2 1.86075556 48.909008 I  2.637435254e-007
		hkl_m_d_th2 1 3 6 4 1.85963976 48.9402771 I  0.0002969773249
		hkl_m_d_th2 6 -2 -8 4 1.85817945 48.981266 I  0.1023759727
		hkl_m_d_th2 4 2 8 4 1.85604656 49.0412598 I  0.05761926603
		hkl_m_d_th2 3 -3 -6 4 1.85441065 49.0873756 I  0.276856401
		hkl_m_d_th2 5 1 9 4 1.85400164 49.0989227 I  0.1194281279
		hkl_m_d_th2 7 -3 -5 4 1.85309553 49.1245155 I  0.001762798139
		hkl_m_d_th2 2 0 -10 2 1.85146666 49.1705971 I  0.08132295415
		hkl_m_d_th2 10 2 6 4 1.85081172 49.1891518 I  0.2515921879
		hkl_m_d_th2 17 1 1 4 1.85066545 49.1932945 I  0.02464304217
		hkl_m_d_th2 11 3 0 4 1.8496269 49.2227516 I  0.1358805484
		hkl_m_d_th2 11 -3 -1 4 1.84862709 49.2511406 I  0.07095064104
		hkl_m_d_th2 11 1 7 4 1.84804225 49.267765 I  0.08600623559
		hkl_m_d_th2 0 0 10 2 1.84803963 49.2678375 I  0.01763051797
		hkl_m_d_th2 14 -2 -4 4 1.84489572 49.357399 I  0.09691932249
		hkl_m_d_th2 9 -3 -4 4 1.84444988 49.3701286 I  0.2066870472
		hkl_m_d_th2 12 0 7 2 1.83994317 49.4991684 I  1.230850408
		hkl_m_d_th2 18 0 -1 2 1.83933461 49.5166473 I  0.06229262518
		hkl_m_d_th2 8 2 7 4 1.8378793 49.5584984 I  0.0001597203757
		hkl_m_d_th2 12 0 -8 2 1.83627272 49.6047821 I  0.0003318574783
		hkl_m_d_th2 14 2 3 4 1.83625221 49.6053772 I  0.09674521279
		hkl_m_d_th2 16 0 4 2 1.83600771 49.6124306 I  4.814287303
		hkl_m_d_th2 13 -1 -7 4 1.83523786 49.6346474 I  2.323842536
		hkl_m_d_th2 18 0 0 2 1.83516145 49.6368523 I  2.253472902
		hkl_m_d_th2 11 -1 -8 4 1.83325195 49.6920547 I  0.2865234278
		hkl_m_d_th2 11 3 1 4 1.83234465 49.7183304 I  0.3987117831
		hkl_m_d_th2 4 0 -10 2 1.83195066 49.7297516 I  0.1551101975
		hkl_m_d_th2 10 0 8 2 1.83175325 49.7354736 I  0.4544079397
		hkl_m_d_th2 11 -3 -2 4 1.82943332 49.8028374 I  0.2323500335
		hkl_m_d_th2 9 1 8 4 1.82916212 49.8107224 I  0.2762558628
		hkl_m_d_th2 13 1 6 4 1.82889724 49.818428 I  0.3342708308
		hkl_m_d_th2 10 -2 -7 4 1.82840824 49.8326607 I  0.02272024165
		hkl_m_d_th2 17 -1 -3 4 1.82802033 49.8439598 I  0.01097418509
		hkl_m_d_th2 3 3 6 4 1.8277427 49.852047 I  0.01121386019
		hkl_m_d_th2 14 0 -7 2 1.82626379 49.8951721 I  9.036108608
		hkl_m_d_th2 12 2 5 4 1.82561111 49.9142342 I  0.0001167733377
		hkl_m_d_th2 18 0 -2 2 1.82546008 49.9186478 I  0.02560357895
		hkl_m_d_th2 12 -2 -6 4 1.82297969 49.9912262 I  6.552100959
		hkl_m_d_th2 2 0 10 2 1.82204437 50.0186501 I  3.471916936
		hkl_m_d_th2 5 -3 -6 4 1.81785226 50.1419601 I  0.1664046661
		hkl_m_d_th2 18 0 1 2 1.81330276 50.2765007 I  0.0771566777
		hkl_m_d_th2 17 1 2 4 1.81132519 50.3352127 I  0.01332226176
		hkl_m_d_th2 14 0 6 2 1.81078184 50.351368 I  0.03234852124
		hkl_m_d_th2 10 0 -9 2 1.80349565 50.5690765 I  0.03077668517
		hkl_m_d_th2 7 3 5 4 1.80237448 50.6027489 I  0.1089178314
		hkl_m_d_th2 11 3 2 4 1.79826522 50.7265663 I  0.06585857436
		hkl_m_d_th2 15 -1 -6 4 1.79490328 50.8283386 I  0.5204405859
		hkl_m_d_th2 18 0 -3 2 1.79472482 50.8337517 I  0.03391649717
		hkl_m_d_th2 11 -3 -3 4 1.79368532 50.8653107 I  0.2212667059
		hkl_m_d_th2 9 3 4 4 1.79304612 50.8847351 I  0.5327873878
		hkl_m_d_th2 8 -2 -8 4 1.79178417 50.9231377 I  0.5345139492
		hkl_m_d_th2 1 -1 -10 4 1.79171395 50.9252739 I  0.5544369724
		hkl_m_d_th2 6 0 -10 2 1.79157925 50.9293747 I  0.2498260525
		hkl_m_d_th2 9 -1 -9 4 1.78934669 50.9974747 I  0.2337054433
		hkl_m_d_th2 6 2 8 4 1.78910816 51.0047607 I  0.08498232091
		hkl_m_d_th2 8 0 9 2 1.78765523 51.0491943 I  0.2948319897
		hkl_m_d_th2 3 -1 -10 4 1.78433192 51.1511269 I  0.06247932403
		hkl_m_d_th2 16 -2 -1 4 1.78353572 51.1756096 I  0.08004962346
		hkl_m_d_th2 16 2 0 4 1.78107023 51.2515831 I  0.03580729134
		hkl_m_d_th2 17 -1 -4 4 1.77972996 51.2929802 I  0.0716928462
		hkl_m_d_th2 1 1 10 4 1.77821124 51.3399734 I  0.06797374869
		hkl_m_d_th2 14 -2 -5 4 1.77658474 51.3903999 I  0.07993724541
		hkl_m_d_th2 5 3 6 4 1.77651596 51.3925362 I  0.07627382829
		hkl_m_d_th2 4 0 10 2 1.77621043 51.4020195 I  0.0367944258
		hkl_m_d_th2 18 0 2 2 1.77558541 51.4214363 I  0.2119530695
		hkl_m_d_th2 2 -2 -9 4 1.77557719 51.4216919 I  0.337609578
		hkl_m_d_th2 7 1 9 4 1.77557254 51.4218369 I  0.02726564138
		hkl_m_d_th2 16 0 -6 2 1.77548051 51.4246941 I  0.01088335778
		hkl_m_d_th2 15 1 5 4 1.77508807 51.4368935 I  0.0457466219
		hkl_m_d_th2 0 2 9 4 1.77387774 51.4745598 I  0.02016675007
		hkl_m_d_th2 9 -3 -5 4 1.77286959 51.50597 I  0.0192323072
		hkl_m_d_th2 16 -2 -2 4 1.76956022 51.609375 I  0.03883336146
		hkl_m_d_th2 14 2 4 4 1.76667428 51.6999054 I  108.7472451
		hkl_m_d_th2 7 -3 -6 4 1.76293886 51.8175697 I  0.1229643682
		hkl_m_d_th2 16 2 1 4 1.76236546 51.8356857 I  0.004536104398
		hkl_m_d_th2 0 4 0 2 1.76087332 51.8828773 I  59.13008475
		hkl_m_d_th2 17 1 3 4 1.75825644 51.9658585 I  0.004019892088
		hkl_m_d_th2 4 -2 -9 4 1.75705278 52.0041199 I  0.03270617564
		hkl_m_d_th2 5 -1 -10 4 1.75681961 52.0115395 I  0.2487942404
		hkl_m_d_th2 1 -3 -7 4 1.75643981 52.0236282 I  0.11318375
		hkl_m_d_th2 0 4 1 4 1.75293386 52.1354942 I  0.1048265541
		hkl_m_d_th2 2 2 9 4 1.75212586 52.1613464 I  0.1111783528
		hkl_m_d_th2 2 4 0 4 1.75095046 52.1990051 I  0.1116576012
		hkl_m_d_th2 11 3 3 4 1.75010943 52.2259827 I  0.03871696879
		hkl_m_d_th2 18 0 -4 2 1.749596 52.242466 I  0.001400382677
		hkl_m_d_th2 16 0 5 2 1.74926269 52.25317 I  0.08750563871
		hkl_m_d_th2 1 3 7 4 1.74750221 52.3097992 I  0.137045502
		hkl_m_d_th2 3 -3 -7 4 1.74568176 52.3684921 I  0.4727510271
		hkl_m_d_th2 3 1 10 4 1.74519193 52.3843079 I  0.0953128382
		hkl_m_d_th2 2 -4 -1 4 1.74440289 52.4098053 I  0.07898915548
		hkl_m_d_th2 11 -3 -4 4 1.74420643 52.4161606 I  0.1541205013
		hkl_m_d_th2 2 4 1 4 1.74188769 52.4912567 I  0.07981043876
		hkl_m_d_th2 16 -2 -3 4 1.74026787 52.5438538 I  0.09626843228
		hkl_m_d_th2 10 2 7 4 1.7345674 52.7298203 I  0.06120954672
		hkl_m_d_th2 8 0 -10 2 1.73431945 52.7379417 I  0.2079800093
		hkl_m_d_th2 0 4 2 4 1.72974503 52.8882179 I  0.09260116393
		hkl_m_d_th2 16 2 2 4 1.72890449 52.9159279 I  0.1127894747
		hkl_m_d_th2 12 2 6 4 1.72747731 52.963047 I  0.3516137085
		hkl_m_d_th2 18 0 3 2 1.72490168 53.0483055 I  0.2045568136
		hkl_m_d_th2 12 -2 -7 4 1.72484279 53.0502586 I  0.1503088981
		hkl_m_d_th2 13 -3 -1 4 1.72482336 53.0509033 I  0.1742334581
		hkl_m_d_th2 13 3 0 4 1.72441649 53.0643997 I  0.05662276116
		hkl_m_d_th2 2 -4 -2 4 1.72275925 53.119442 I  0.05652990378
		hkl_m_d_th2 4 4 0 4 1.72215891 53.1394119 I  0.186580103
		hkl_m_d_th2 13 -1 -8 4 1.72072077 53.1873131 I  0.03959059336
		hkl_m_d_th2 6 -2 -9 4 1.72012985 53.2070236 I  0.01384263747
		hkl_m_d_th2 17 -1 -5 4 1.71997988 53.2120247 I  0.07133972912
		hkl_m_d_th2 3 3 7 4 1.71974599 53.2198334 I  0.873138657
		hkl_m_d_th2 2 4 2 4 1.71792364 53.2807388 I  0.02108094748
		hkl_m_d_th2 4 -4 -1 4 1.71712887 53.3073463 I  1.065694785e-010
		hkl_m_d_th2 11 1 8 4 1.71666312 53.3229523 I  1.076873327e-010
		hkl_m_d_th2 5 -3 -7 4 1.71628094 53.3357658 I  0.2584448868
		hkl_m_d_th2 9 3 5 4 1.7161727 53.3393936 I  0.1981190659
		hkl_m_d_th2 6 0 10 2 1.71487868 53.3828316 I  0.1817610651
		hkl_m_d_th2 13 1 7 4 1.71469092 53.3891373 I  0.01021065396
		hkl_m_d_th2 14 0 -8 2 1.71391475 53.4152336 I  0.04511587001
		hkl_m_d_th2 10 -2 -8 4 1.71329367 53.4361343 I  0.1167840054
		hkl_m_d_th2 4 2 9 4 1.71244442 53.4647408 I  0.6400162227
		hkl_m_d_th2 4 4 1 4 1.71234035 53.4682465 I  0.1728585215
		hkl_m_d_th2 7 -1 -10 4 1.71185088 53.4847527 I  0.04029230258
		hkl_m_d_th2 7 3 6 4 1.71071482 53.523098 I  0.1442366421
		hkl_m_d_th2 13 -3 -2 4 1.71038866 53.5341187 I  0.1083857738
		hkl_m_d_th2 8 2 8 4 1.71028697 53.5375557 I  0.1415404064
		hkl_m_d_th2 12 0 8 2 1.7095722 53.5617294 I  0.1993996801
		hkl_m_d_th2 13 3 1 4 1.70919931 53.5743446 I  1.110933978e-010
		hkl_m_d_th2 12 0 -9 2 1.70623517 53.6748695 I  0.08245472661
		hkl_m_d_th2 11 -1 -9 4 1.70322406 53.7773933 I  0.1354329471
		hkl_m_d_th2 15 -1 -7 4 1.70275915 53.7932587 I  0.2561229497
		hkl_m_d_th2 14 -2 -6 4 1.70074987 53.8619423 I  0.3067114213
		hkl_m_d_th2 14 0 7 2 1.69915223 53.9166832 I  0.6705872896
		hkl_m_d_th2 16 -2 -4 4 1.69786799 53.9607697 I  0.6560199506
		hkl_m_d_th2 4 -4 -2 4 1.69763327 53.9688377 I  0.08369293576
		hkl_m_d_th2 5 1 10 4 1.69578218 54.0325356 I  0.4530512196
		hkl_m_d_th2 17 1 4 4 1.6951493 54.0543556 I  0.1640796222
		hkl_m_d_th2 9 -3 -6 4 1.69459367 54.0735207 I  0.8205471121
		hkl_m_d_th2 18 0 -5 2 1.69331086 54.1178284 I  1.68486592
		hkl_m_d_th2 0 4 3 4 1.69306111 54.126461 I  0.08420037548
		hkl_m_d_th2 19 -1 -1 4 1.69173431 54.1723862 I  0.01444488757
		hkl_m_d_th2 11 3 4 4 1.69128036 54.188118 I  0.1348678637
		hkl_m_d_th2 14 2 5 4 1.69013357 54.2278976 I  2.29240398
		hkl_m_d_th2 10 0 9 2 1.6898613 54.2373505 I  0.3311168464
		hkl_m_d_th2 4 4 2 4 1.68841553 54.2876091 I  0.0001056455376
		hkl_m_d_th2 9 1 9 4 1.68839741 54.2882423 I  0.003448696802
		hkl_m_d_th2 19 1 0 4 1.68791449 54.3050499 I  0.05051144367
		hkl_m_d_th2 2 -4 -3 4 1.68764889 54.3142967 I  0.251983519
		hkl_m_d_th2 16 0 -7 2 1.6867193 54.3466988 I  4.251304581e-008
		hkl_m_d_th2 11 -3 -5 4 1.68443751 54.4263954 I  0.001310140012
		hkl_m_d_th2 2 0 -11 2 1.68374181 54.4507484 I  0.02651134712
		hkl_m_d_th2 16 2 3 4 1.68314183 54.4717636 I  0.3713808392
		hkl_m_d_th2 15 1 6 4 1.6827867 54.484211 I  0.1017420054
		hkl_m_d_th2 13 -3 -3 4 1.68219662 54.5049095 I  0.06246563829
		hkl_m_d_th2 19 -1 -2 4 1.68148434 54.529911 I  0.01501379259
		hkl_m_d_th2 2 4 3 4 1.68084264 54.5524597 I  0.04752593239
		hkl_m_d_th2 13 3 2 4 1.68031192 54.5711212 I  0.0806780837
		hkl_m_d_th2 0 0 11 2 1.68003595 54.5808296 I  0.1069819792
		hkl_m_d_th2 6 4 0 4 1.67717624 54.6816635 I  0.1445328731
		hkl_m_d_th2 5 3 7 4 1.67575049 54.7320747 I  0.05263775772
		hkl_m_d_th2 6 -4 -1 4 1.67364097 54.8068466 I  0.04432450013
		hkl_m_d_th2 7 -3 -7 4 1.67094779 54.9026184 I  0.04020009113
		hkl_m_d_th2 19 1 1 4 1.67030609 54.9254913 I  0.08692995086
		hkl_m_d_th2 4 0 -11 2 1.67012858 54.9318199 I  0.4700816634
		hkl_m_d_th2 8 -2 -9 4 1.66815913 55.0021591 I  0.4744490878
		hkl_m_d_th2 6 4 1 4 1.66700208 55.0435677 I  0.8455368597
		hkl_m_d_th2 4 -4 -3 4 1.66510236 55.1116982 I  0.03481422693
		hkl_m_d_th2 10 0 -10 2 1.6650368 55.1140518 I  0.1306204774
		hkl_m_d_th2 18 0 4 2 1.66465104 55.1279068 I  0.02456588005
		hkl_m_d_th2 16 0 6 2 1.66019213 55.28862 I  0.0591691938
		hkl_m_d_th2 2 0 11 2 1.65934801 55.3191528 I  7.050825073e-005
		hkl_m_d_th2 6 2 9 4 1.65836632 55.3547096 I  0.1673671366
		hkl_m_d_th2 19 -1 -3 4 1.6579119 55.3711815 I  0.03312807116
		hkl_m_d_th2 6 -4 -2 4 1.65665257 55.4168968 I  0.2792796637
		hkl_m_d_th2 20 0 -1 2 1.65576231 55.4492569 I  0.06624387287
		hkl_m_d_th2 9 -1 -10 4 1.65334666 55.5372658 I  0.03916150531
		hkl_m_d_th2 17 -1 -6 4 1.65249634 55.5683136 I  6.429884793e-008
		hkl_m_d_th2 4 4 3 4 1.65210247 55.5827103 I  0.03348155577
		hkl_m_d_th2 20 0 0 2 1.6516453 55.5994263 I  0.2179820242
		hkl_m_d_th2 1 -3 -8 4 1.64884591 55.7020264 I  0.1491681597
		hkl_m_d_th2 20 0 -2 2 1.64667857 55.7817345 I  0.6646121255
		hkl_m_d_th2 0 4 4 4 1.64541543 55.8282967 I  0.01833081235
		hkl_m_d_th2 16 -2 -5 4 1.64522719 55.8352432 I  0.01809403459
		hkl_m_d_th2 6 4 2 4 1.64384794 55.8861923 I  1.297540401
		hkl_m_d_th2 8 0 10 2 1.64298725 55.9180374 I  0.05907364587
		hkl_m_d_th2 13 -3 -4 4 1.64223027 55.9460754 I  9.596993394
		hkl_m_d_th2 2 -4 -4 4 1.64149535 55.9733276 I  0.001389006149
		hkl_m_d_th2 3 -3 -8 4 1.64098477 55.9922752 I  0.000953052231
		hkl_m_d_th2 6 0 -11 2 1.64041495 56.0134354 I  0.003243741291
		hkl_m_d_th2 1 3 8 4 1.64039648 56.0141258 I  0.9392749015
		hkl_m_d_th2 19 1 2 4 1.64016366 56.0227776 I  2.230283304
		hkl_m_d_th2 13 3 3 4 1.63977671 56.037159 I  0.474557701
		hkl_m_d_th2 2 -2 -10 4 1.63879609 56.0736504 I  0.2656810315
		hkl_m_d_th2 1 -1 -11 4 1.63790381 56.1068954 I  0.2508173021
		hkl_m_d_th2 0 2 10 4 1.6364181 56.1623459 I  0.1352718216
		hkl_m_d_th2 9 3 6 4 1.6354475 56.1986351 I  0.2627231743
		hkl_m_d_th2 20 0 1 2 1.63461816 56.2296791 I  0.2079103068
		hkl_m_d_th2 7 1 10 4 1.63410997 56.2487183 I  0.1361887831
		hkl_m_d_th2 3 -1 -11 4 1.6332922 56.2793884 I  0.1655433963
		hkl_m_d_th2 2 4 4 4 1.63315773 56.2844353 I  0.7052938391
		hkl_m_d_th2 12 2 7 4 1.6307888 56.3734932 I  10.06162055
		hkl_m_d_th2 18 -2 -1 4 1.63036501 56.3894577 I  20.48509562
		hkl_m_d_th2 18 0 -6 2 1.62931597 56.4290123 I  1.026038095
		hkl_m_d_th2 12 -2 -8 4 1.62823153 56.4699631 I  0.4204841517
		hkl_m_d_th2 16 2 4 4 1.62804675 56.4769478 I  0.1224245429
		hkl_m_d_th2 18 2 0 4 1.62745667 56.4992599 I  0.007113888417
		hkl_m_d_th2 6 -4 -3 4 1.62740231 56.5013161 I  1.009094947e-010
		hkl_m_d_th2 1 1 11 4 1.62654674 56.5337105 I  1.059543231e-010
		hkl_m_d_th2 17 1 5 4 1.62565589 56.5674782 I  4.606753179
		hkl_m_d_th2 11 3 5 4 1.62529218 56.5812721 I  44.89189469
		hkl_m_d_th2 4 -2 -10 4 1.62521601 56.5841675 I  13.3473902
		hkl_m_d_th2 10 2 8 4 1.6250782 56.5893974 I  1.03933587e-010
		hkl_m_d_th2 20 0 -3 2 1.62503016 56.5912209 I  1.009094947e-010
		hkl_m_d_th2 4 0 11 2 1.6234889 56.6497955 I  0.4589357103
		hkl_m_d_th2 19 -1 -4 4 1.62264752 56.6818199 I  0.000127795929
		hkl_m_d_th2 4 -4 -4 4 1.62173784 56.7164955 I  2.702839683
		hkl_m_d_th2 14 -2 -7 4 1.62124145 56.7354355 I  0.06658668649
		hkl_m_d_th2 18 -2 -2 4 1.62067902 56.7569084 I  1.009094947e-010
		hkl_m_d_th2 8 4 0 4 1.61973763 56.7928886 I  0.03733196584
		hkl_m_d_th2 7 3 7 4 1.61917806 56.8143005 I  0.2070359777
		hkl_m_d_th2 2 2 10 4 1.61828732 56.8484154 I  0.1558134672
		hkl_m_d_th2 11 -3 -6 4 1.61787581 56.864193 I  0.1907691308
		hkl_m_d_th2 8 -4 -1 4 1.61755669 56.8764343 I  0.4583278245
		hkl_m_d_th2 5 -3 -8 4 1.61749518 56.8787918 I  0.04076523812
		hkl_m_d_th2 3 3 8 4 1.61636889 56.922039 I  0.4558702784
		hkl_m_d_th2 9 -3 -7 4 1.61340749 57.0360909 I  0.07123775754
		hkl_m_d_th2 5 -1 -11 4 1.6131084 57.0476303 I  0.3018730393
		hkl_m_d_th2 13 -1 -9 4 1.61284554 57.057785 I  0.01302913211
		hkl_m_d_th2 18 2 1 4 1.61215329 57.0845337 I  6.387825491e-006
		hkl_m_d_th2 15 -1 -8 4 1.6111033 57.1251564 I  0.1554563544
		hkl_m_d_th2 14 2 6 4 1.61038101 57.1531372 I  0.3718384761
		hkl_m_d_th2 8 4 1 4 1.60957682 57.1843262 I  0.4361775877
		hkl_m_d_th2 6 4 3 4 1.60928869 57.1955109 I  1.009094947e-010
		hkl_m_d_th2 14 0 -9 2 1.60773015 57.2560768 I  0.03708731677
		hkl_m_d_th2 15 -3 -1 4 1.60752022 57.2642479 I  0.1737265874
		hkl_m_d_th2 13 1 8 4 1.60721803 57.2760086 I  2.247565391e-010
		hkl_m_d_th2 15 3 0 4 1.60620606 57.3154411 I  0.0998470609
		hkl_m_d_th2 20 0 2 2 1.60584271 57.3296051 I  0.1227922208
		hkl_m_d_th2 4 4 4 4 1.60577321 57.3323212 I  0.153799469
		hkl_m_d_th2 10 -2 -9 4 1.60524952 57.3527603 I  0.141644942
		hkl_m_d_th2 8 -4 -2 4 1.6031816 57.4336205 I  0.1556936008
		hkl_m_d_th2 3 1 11 4 1.60018742 57.5511246 I  0.3110954171
		hkl_m_d_th2 19 1 3 4 1.59947836 57.5790253 I  0.2111027514
		hkl_m_d_th2 18 -2 -3 4 1.59905553 57.5956802 I  0.1433322152
		hkl_m_d_th2 18 0 5 2 1.59821391 57.628849 I  0.00443224895
		hkl_m_d_th2 16 0 -8 2 1.59798086 57.6380463 I  0.1778787366
		hkl_m_d_th2 11 1 9 4 1.59775305 57.6470337 I  0.364645471
		hkl_m_d_th2 8 0 -11 2 1.59708703 57.6733322 I  0.1931667445
		hkl_m_d_th2 6 -2 -10 4 1.59682941 57.6835098 I  0.06607876202
		hkl_m_d_th2 15 -3 -2 4 1.59678137 57.6854095 I  0.03136665072
		hkl_m_d_th2 8 2 9 4 1.5940491 57.7936096 I  0.1156538078
		hkl_m_d_th2 14 0 8 2 1.59391975 57.7987404 I  0.6322553865
		hkl_m_d_th2 13 -3 -5 4 1.59301317 57.8347435 I  0.3587991606
		hkl_m_d_th2 15 3 1 4 1.59292662 57.8381844 I  1.640375818
		hkl_m_d_th2 20 0 -4 2 1.59226024 57.8646774 I  0.02608312272
		hkl_m_d_th2 15 1 7 4 1.59159422 57.8911896 I  0.08892207598
		hkl_m_d_th2 12 0 9 2 1.59155238 57.8928566 I  0.007683565823
		hkl_m_d_th2 13 3 4 4 1.59013522 57.9493484 I  0.214521374
		hkl_m_d_th2 0 4 5 4 1.58968341 57.9673805 I  0.1385040903
		hkl_m_d_th2 12 0 -10 2 1.58854282 58.0129623 I  0.0727578443
		hkl_m_d_th2 6 -4 -4 4 1.58779633 58.0428352 I  0.09822521081
		hkl_m_d_th2 8 4 2 4 1.58775353 58.0445518 I  0.07973497063
		hkl_m_d_th2 2 -4 -5 4 1.58709574 58.0709 I  0.02730050403
		hkl_m_d_th2 4 2 10 4 1.58591866 58.1181221 I  0.006339335093
		hkl_m_d_th2 11 -1 -10 4 1.58563852 58.1293716 I  0.08698520568
		hkl_m_d_th2 18 2 2 4 1.58547378 58.1359901 I  0.2660480523
		hkl_m_d_th2 16 -2 -6 4 1.58539903 58.1389923 I  0.1865689309
		hkl_m_d_th2 17 -1 -7 4 1.58068705 58.328968 I  0.1559369122
		hkl_m_d_th2 7 -3 -8 4 1.58031678 58.3439522 I  0.2964224301
		hkl_m_d_th2 7 -1 -11 4 1.57902181 58.3964233 I  1.088382608
		hkl_m_d_th2 5 3 8 4 1.57874203 58.4077721 I  0.1021542344
		hkl_m_d_th2 19 -1 -5 4 1.57791102 58.4415054 I  0.2338766382
		hkl_m_d_th2 2 4 5 4 1.5776881 58.4505653 I  0.05066334804
		hkl_m_d_th2 8 -4 -3 4 1.57756019 58.4557648 I  0.2184226043
		hkl_m_d_th2 6 0 11 2 1.57532859 58.546608 I  0.001245142455
		hkl_m_d_th2 15 -3 -3 4 1.57469583 58.5724258 I  0.001158112056
		hkl_m_d_th2 16 0 7 2 1.57197547 58.6836739 I  0.7769542018
		hkl_m_d_th2 4 -4 -5 4 1.57013559 58.7591705 I  0.05566316077
		hkl_m_d_th2 15 3 2 4 1.56854784 58.8244896 I  0.1495006214
		hkl_m_d_th2 20 0 3 2 1.56714284 58.8824081 I  0.03964474031
		hkl_m_d_th2 18 -2 -4 4 1.56688809 58.8929291 I  0.1161640766
		hkl_m_d_th2 16 2 5 4 1.5666486 58.902813 I  0.133207281
		hkl_m_d_th2 6 4 4 4 1.56546545 58.9517212 I  0.05113885257
		hkl_m_d_th2 10 0 10 2 1.56519163 58.9630585 I  0.1475000331
		hkl_m_d_th2 9 1 10 4 1.56448257 58.9924202 I  0.03049681158
		hkl_m_d_th2 5 1 11 4 1.56093788 59.139679 I  2.112024348
		hkl_m_d_th2 18 0 -7 2 1.56081426 59.1448288 I  0.03421848936
		hkl_m_d_th2 8 -2 -10 4 1.55588663 59.350872 I  0.3729165412
		hkl_m_d_th2 8 4 3 4 1.5556525 59.3606987 I  0.1825794814
		hkl_m_d_th2 11 3 6 4 1.55533528 59.3740158 I  0.2013308299
		hkl_m_d_th2 9 3 7 4 1.55403054 59.428875 I  0.09793004684
		hkl_m_d_th2 10 4 0 4 1.55388391 59.4350471 I  0.1096658202
		hkl_m_d_th2 17 1 6 4 1.55297923 59.4731522 I  0.03834432442
		hkl_m_d_th2 10 -4 -1 4 1.55284631 59.478756 I  0.09290964966
		hkl_m_d_th2 4 4 5 4 1.55207038 59.5114861 I  5.812057854e-009
		hkl_m_d_th2 19 1 4 4 1.55064404 59.5717545 I  0.08163755548
		hkl_m_d_th2 20 0 -5 2 1.55036819 59.5834236 I  0.09801342869
		hkl_m_d_th2 18 2 3 4 1.54907608 59.6381569 I  0.06215774849
		hkl_m_d_th2 1 -3 -9 4 1.5479002 59.6880531 I  0.3963479515
		hkl_m_d_th2 11 -3 -7 4 1.54765856 59.6983185 I  0.1097986085
		hkl_m_d_th2 10 4 1 4 1.54403126 59.8528595 I  0.3915546384
		hkl_m_d_th2 2 0 -12 2 1.54375875 59.8645058 I  0.07009849709
		hkl_m_d_th2 10 0 -11 2 1.54336488 59.8813438 I  0.2209590313
		hkl_m_d_th2 15 -3 -4 4 1.54263914 59.9123955 I  0.1532408415
		hkl_m_d_th2 8 -4 -4 4 1.54227424 59.9280205 I  10.12870753
		hkl_m_d_th2 3 -3 -9 4 1.542261 59.9285851 I  15.67102144
		hkl_m_d_th2 6 2 10 4 1.54180396 59.9481735 I  12.20270243
		hkl_m_d_th2 14 -2 -8 4 1.54110336 59.9782181 I  0.1476696412
		hkl_m_d_th2 10 -4 -2 4 1.5409832 59.9833794 I  0.1005765195
		hkl_m_d_th2 6 -4 -5 4 1.54013848 60.0196571 I  22.29755149
		hkl_m_d_th2 1 3 9 4 1.54003525 60.0240936 I  0.1225458029
		hkl_m_d_th2 0 0 12 2 1.54003298 60.024189 I  0.1100793447
		hkl_m_d_th2 21 -1 -1 4 1.53891504 60.0722809 I  0.5972195976
		hkl_m_d_th2 12 2 8 4 1.53794408 60.1141129 I  0.1917802126
		hkl_m_d_th2 13 -3 -6 4 1.53722346 60.1452026 I  3.68846312e-010
		hkl_m_d_th2 12 -2 -9 4 1.53551328 60.21912 I  1.009094947e-010
		hkl_m_d_th2 21 1 0 4 1.53517818 60.2336235 I  0.1867607014
		hkl_m_d_th2 15 3 3 4 1.5345633 60.2602615 I  0.1725976039
		hkl_m_d_th2 4 0 -12 2 1.53410256 60.2802315 I  0.002976455764
		hkl_m_d_th2 13 3 5 4 1.53406394 60.2819099 I  0.02964764212
		hkl_m_d_th2 9 -1 -11 4 1.53361261 60.3014908 I  0.1199770553
		hkl_m_d_th2 9 -3 -8 4 1.53223014 60.361557 I  0.2856983283
		hkl_m_d_th2 21 -1 -2 4 1.53204048 60.3698082 I  1.009094947e-010
		hkl_m_d_th2 14 2 7 4 1.53034461 60.4436798 I  0.01303040922
		hkl_m_d_th2 7 3 8 4 1.53031707 60.4448853 I  0.180102577
		hkl_m_d_th2 0 4 6 4 1.52868748 60.5160599 I  4.039334768
		hkl_m_d_th2 18 0 6 2 1.52857876 60.520813 I  1.453475123
		hkl_m_d_th2 2 -4 -6 4 1.5272311 60.5798187 I  2.466325739e-007
		hkl_m_d_th2 19 -1 -6 4 1.52616572 60.6265488 I  0.05635399683
		hkl_m_d_th2 18 -2 -5 4 1.52607286 60.6306229 I  1.009094947e-010
		hkl_m_d_th2 10 4 2 4 1.52389479 60.7264099 I  1.545402146e-010
		hkl_m_d_th2 5 -3 -9 4 1.52355123 60.7415504 I  1.650789786e-010
		hkl_m_d_th2 10 2 9 4 1.52354634 60.7417717 I  3.704456432
		hkl_m_d_th2 2 0 12 2 1.52321124 60.7565422 I  4.633576875
		hkl_m_d_th2 15 -1 -9 4 1.52237761 60.7933273 I  1.209695945
		hkl_m_d_th2 16 -2 -7 4 1.5212425 60.8434944 I  0.0611674034
		hkl_m_d_th2 21 1 1 4 1.52105832 60.8516388 I  0.1193124316
		hkl_m_d_th2 20 0 4 2 1.52070963 60.8670731 I  2.266721874
		hkl_m_d_th2 3 3 9 4 1.51926839 60.9309425 I  3.289265744e-009
		hkl_m_d_th2 2 -2 -11 4 1.51905704 60.9403229 I  0.05139050198
		hkl_m_d_th2 10 -4 -3 4 1.51901984 60.9419785 I  0.2970973906
		hkl_m_d_th2 8 0 11 2 1.5182215 60.9774323 I  0.1002700344
		hkl_m_d_th2 2 4 6 4 1.51718163 61.0236778 I  0.09173311079
		hkl_m_d_th2 0 2 11 4 1.51633406 61.0614281 I  0.04383420505
		hkl_m_d_th2 8 4 4 4 1.51513481 61.1149292 I  0.1272358181
		hkl_m_d_th2 21 -1 -3 4 1.51497233 61.1221848 I  4.07391928
		hkl_m_d_th2 6 4 5 4 1.51475751 61.1317863 I  0.8915416295
		hkl_m_d_th2 4 -4 -6 4 1.51292229 61.2138977 I  0.8850799477
		hkl_m_d_th2 13 -1 -10 4 1.51276815 61.2208023 I  0.1838745673
		hkl_m_d_th2 6 0 -12 2 1.51179779 61.2643242 I  0.1974898753
		hkl_m_d_th2 16 0 -9 2 1.51170146 61.2686462 I  0.2727720973
		hkl_m_d_th2 7 1 11 4 1.51161861 61.2723694 I  0.01861451971
		hkl_m_d_th2 4 -2 -11 4 1.50903785 61.3884697 I  0.03334614344
		hkl_m_d_th2 14 0 -10 2 1.5089525 61.3923187 I  0.1212286356
		hkl_m_d_th2 1 -1 -12 4 1.50779271 61.4446526 I  0.4494834565
		hkl_m_d_th2 13 1 9 4 1.50757778 61.4543571 I  0.1184139875
		hkl_m_d_th2 17 -1 -8 4 1.50736344 61.4640503 I  0.1269652127
		hkl_m_d_th2 22 0 -1 2 1.50539625 61.5530891 I  0.04482770794
		hkl_m_d_th2 10 -2 -10 4 1.50527871 61.5584183 I  0.8376355751
		hkl_m_d_th2 3 -1 -12 4 1.50500143 61.5709953 I  0.4465281577
		hkl_m_d_th2 18 2 4 4 1.50499368 61.5713463 I  0.02050688402
		hkl_m_d_th2 15 1 8 4 1.50372684 61.6288757 I  0.119697358
		hkl_m_d_th2 15 -3 -5 4 1.50243402 61.6876945 I  0.03314440419
		hkl_m_d_th2 16 2 6 4 1.50169623 61.7213173 I  0.00201364234
		hkl_m_d_th2 20 0 -6 2 1.50160444 61.725502 I  0.02095615676
		hkl_m_d_th2 22 0 0 2 1.50149572 61.7304611 I  0.004079546215
		hkl_m_d_th2 2 2 11 4 1.50107145 61.7498207 I  0.04472618587
		hkl_m_d_th2 22 0 -2 2 1.49935937 61.8280716 I  0.05071370232
		hkl_m_d_th2 8 -4 -5 4 1.4992882 61.8313255 I  0.0001177338806
		hkl_m_d_th2 17 -3 -1 4 1.49880004 61.8536758 I  1.262702849
		hkl_m_d_th2 20 -2 -1 4 1.49841547 61.8712997 I  2.12620549
		hkl_m_d_th2 1 1 12 4 1.49811971 61.884861 I  0.2993792755
		hkl_m_d_th2 21 1 2 4 1.49739254 61.9182243 I  0.02119464577
		hkl_m_d_th2 17 3 0 4 1.49693763 61.9391136 I  0.08128137792
		hkl_m_d_th2 14 0 9 2 1.49618852 61.9735489 I  1.581083507e-006
		hkl_m_d_th2 19 1 5 4 1.4961226 61.9765816 I  0.09757789787
		hkl_m_d_th2 20 2 0 4 1.49536216 62.0115852 I  0.9949506008
		hkl_m_d_th2 10 4 3 4 1.49465239 62.0442924 I  0.03803447942
		hkl_m_d_th2 4 0 12 2 1.49453914 62.049511 I  0.2647995535
		hkl_m_d_th2 4 4 6 4 1.49356639 62.0944023 I  0.07092182336
		hkl_m_d_th2 7 -3 -9 4 1.49315131 62.1135826 I  0.001105057465
		hkl_m_d_th2 15 3 4 4 1.49285805 62.12714 I  0.524954234
		hkl_m_d_th2 20 -2 -2 4 1.49167311 62.1819801 I  40.2215476
		hkl_m_d_th2 17 -3 -2 4 1.49087095 62.2191658 I  0.3712992878
		hkl_m_d_th2 11 1 10 4 1.49076319 62.2241631 I  0.03214896573
		hkl_m_d_th2 18 0 -8 2 1.4904933 62.2366867 I  0.1007182738
		hkl_m_d_th2 5 -1 -12 4 1.48995066 62.2618828 I  0.1121225293
		hkl_m_d_th2 8 2 10 4 1.48892748 62.3094482 I  0.006363681991
		hkl_m_d_th2 21 -1 -4 4 1.48870659 62.319725 I  52.75505765
		hkl_m_d_th2 10 -4 -4 4 1.48822343 62.3422203 I  1.23305959
		hkl_m_d_th2 22 0 1 2 1.48788595 62.3579483 I  0.2898481191
		hkl_m_d_th2 5 3 9 4 1.48711526 62.3938904 I  0.3261701854
		hkl_m_d_th2 6 -2 -11 4 1.48701227 62.3986931 I  2.41798737
		hkl_m_d_th2 6 -4 -6 4 1.48681128 62.4080772 I  46.01927283
		hkl_m_d_th2 16 0 8 2 1.48675823 62.410553 I  15.38027001
		hkl_m_d_th2 17 3 1 4 1.48539197 62.474411 I  4.595588468e-005
		hkl_m_d_th2 12 0 10 2 1.48533368 62.4771385 I  3.136258968e-006
		hkl_m_d_th2 11 3 7 4 1.48403454 62.5379944 I  0.3240453278
		hkl_m_d_th2 22 0 -3 2 1.48373675 62.5519562 I  0.5055776583
		hkl_m_d_th2 12 4 0 4 1.48334885 62.5701599 I  1.327863925
		hkl_m_d_th2 12 -4 -1 4 1.48322034 62.5761948 I  26.14032526
		hkl_m_d_th2 20 2 1 4 1.48269022 62.6010933 I  6.71964931
		hkl_m_d_th2 12 0 -11 2 1.48262954 62.6039467 I  1.077075508e-006
		hkl_m_d_th2 11 -1 -11 4 1.47988248 62.7333336 I  0.02808405942
		hkl_m_d_th2 17 1 7 4 1.47967434 62.7431564 I  2.295851902
		hkl_m_d_th2 18 -2 -6 4 1.47872996 62.7877884 I  0.001680017884
		hkl_m_d_th2 8 0 -12 2 1.47844779 62.8011322 I  0.1843987138
		hkl_m_d_th2 13 -3 -7 4 1.47737932 62.8517265 I  0.07507887991
		hkl_m_d_th2 3 1 12 4 1.47668314 62.8847389 I  1.514425767
		hkl_m_d_th2 11 -3 -8 4 1.4763428 62.9008942 I  2.413759853
		hkl_m_d_th2 20 -2 -3 4 1.47552371 62.9398003 I  5.140870514
		hkl_m_d_th2 4 2 11 4 1.47436965 62.9947128 I  0.07559771374
		hkl_m_d_th2 9 3 8 4 1.4742043 63.0025902 I  0.2780265026
		hkl_m_d_th2 13 3 6 4 1.47406554 63.0091972 I  0.134692853
		hkl_m_d_th2 12 4 1 4 1.47400975 63.0118561 I  0.3428025628
		hkl_m_d_th2 12 -4 -2 4 1.47363138 63.029892 I  0.3365615623
		hkl_m_d_th2 17 -3 -3 4 1.47360635 63.031086 I  0.2521736758
		hkl_m_d_th2 19 -1 -7 4 1.46981192 63.2125664 I  0.093613323
		hkl_m_d_th2 20 0 5 2 1.46880615 63.2608604 I  0.2025927832
		hkl_m_d_th2 8 4 5 4 1.46826971 63.286644 I  0.271161497
		hkl_m_d_th2 21 1 3 4 1.46549439 63.4204254 I  7.936056531
		hkl_m_d_th2 22 0 2 2 1.46533906 63.4279327 I  5.318740449
		hkl_m_d_th2 0 4 7 4 1.46492112 63.4481354 I  1.009094947e-010
		hkl_m_d_th2 17 3 2 4 1.4648186 63.4530945 I  1.009094947e-010
		hkl_m_d_th2 2 -4 -7 4 1.46438432 63.474102 I  1.009094947e-010
		hkl_m_d_th2 7 -1 -12 4 1.46370971 63.5067749 I  0.1049690082
		hkl_m_d_th2 14 -2 -9 4 1.46253657 63.5636711 I  1.326444482
		hkl_m_d_th2 20 2 2 4 1.46111524 63.6327477 I  1.009094947e-010
		hkl_m_d_th2 6 4 6 4 1.45948899 63.7119827 I  1.853356242
		hkl_m_d_th2 22 0 -4 2 1.45940518 63.7160721 I  34.52858441
		hkl_m_d_th2 18 0 7 2 1.45815468 63.777153 I  1.009094947e-010
		hkl_m_d_th2 10 4 4 4 1.45787299 63.7909317 I  0.4130913444
		hkl_m_d_th2 15 -3 -6 4 1.45609236 63.8781586 I  1.009094947e-010
		hkl_m_d_th2 6 0 12 2 1.45597947 63.8836975 I  0.7661514722
		hkl_m_d_th2 12 4 2 4 1.45572722 63.89608 I  1.009094947e-010
		hkl_m_d_th2 10 0 11 2 1.45547032 63.9086914 I  1.009094947e-010
		hkl_m_d_th2 18 2 5 4 1.45536172 63.9140244 I  1.009094947e-010
		hkl_m_d_th2 9 1 11 4 1.45526588 63.9187355 I  1.009094947e-010
		hkl_m_d_th2 16 -2 -8 4 1.45518577 63.9226723 I  1.009094947e-010
		hkl_m_d_th2 12 -4 -3 4 1.45511985 63.9259109 I  1.009094947e-010
		hkl_m_d_th2 21 -1 -5 4 1.45466375 63.9483299 I  1.216873961
		hkl_m_d_th2 8 -2 -11 4 1.45451069 63.9558601 I  1.009094947e-010
		hkl_m_d_th2 1 -3 -10 4 1.45438814 63.9618874 I  3.930127844
		hkl_m_d_th2 2 4 7 4 1.45405614 63.9782257 I  0.1632240884
		hkl_m_d_th2 9 -3 -9 4 1.45312107 64.0242844 I  0.1031588318
		hkl_m_d_th2 4 -4 -7 4 1.45248306 64.0557556 I  1.009094947e-010
		hkl_m_d_th2 14 2 8 4 1.45211697 64.0738297 I  1.009094947e-010
		hkl_m_d_th2 20 -2 -4 4 1.45086181 64.1358719 I  0.1326945971
		hkl_m_d_th2 8 -4 -6 4 1.45068455 64.1446533 I  0.2147692207
		hkl_m_d_th2 3 -3 -10 4 1.45043147 64.1571808 I  1.009094947e-010
		hkl_m_d_th2 12 2 9 4 1.4503262 64.1623917 I  1.009094947e-010
		hkl_m_d_th2 10 -4 -5 4 1.45021355 64.1679688 I  0.003160000287
		hkl_m_d_th2 20 0 -7 2 1.44819438 64.268158 I  0.4048305233
		hkl_m_d_th2 12 -2 -10 4 1.44804776 64.2754517 I  1.009094947e-010
		hkl_m_d_th2 17 -3 -4 4 1.44795644 64.2799911 I  0.066933185
		hkl_m_d_th2 1 3 10 4 1.44713819 64.3207016 I  0.04514032661
		hkl_m_d_th2 7 3 9 4 1.44571495 64.3916473 I  0.1032358734
		hkl_m_d_th2 15 3 5 4 1.44545341 64.4047012 I  0.1008854759
		hkl_m_d_th2 5 1 12 4 1.44495332 64.4296799 I  1.009094947e-010
		hkl_m_d_th2 19 1 6 4 1.43818533 64.769783 I  0.1291654384
		hkl_m_d_th2 15 -1 -10 4 1.43807375 64.7754211 I  0.1808810901
		hkl_m_d_th2 6 2 11 4 1.43801761 64.7782593 I  1.009094947e-010
		hkl_m_d_th2 17 3 3 4 1.4363215 64.8641205 I  0.4221651856
		hkl_m_d_th2 10 0 -12 2 1.43622684 64.8689194 I  0.6238545131
		hkl_m_d_th2 5 -3 -10 4 1.43553793 64.9038696 I  1.009094947e-010
		hkl_m_d_th2 16 2 7 4 1.43546569 64.9075317 I  1.009094947e-010
		hkl_m_d_th2 22 0 3 2 1.43505466 64.9284058 I  1.358926183
		hkl_m_d_th2 17 -1 -9 4 1.43465495 64.9487228 I  1.009094947e-010
		hkl_m_d_th2 4 4 7 4 1.43252969 65.0569534 I  0.2974180907
		hkl_m_d_th2 20 2 3 4 1.43178308 65.0950623 I  1.009094947e-010
		hkl_m_d_th2 10 2 10 4 1.43029451 65.171196 I  2.686227742
		hkl_m_d_th2 6 -4 -7 4 1.43002522 65.1849899 I  1.009094947e-010
		hkl_m_d_th2 12 4 3 4 1.42947805 65.2130356 I  1.009094947e-010
		hkl_m_d_th2 16 0 -10 2 1.42941129 65.2164612 I  1.009094947e-010
		hkl_m_d_th2 3 3 10 4 1.42917311 65.2286835 I  1.009094947e-010
		hkl_m_d_th2 12 -4 -4 4 1.42867315 65.2543411 I  1.009094947e-010
		hkl_m_d_th2 9 -1 -12 4 1.42801201 65.2883072 I  1.009094947e-010
		hkl_m_d_th2 22 0 -5 2 1.42763591 65.3076477 I  1.009094947e-010
		hkl_m_d_th2 21 1 4 4 1.42696691 65.3420792 I  6.898273463
		hkl_m_d_th2 18 -2 -7 4 1.42695189 65.3428497 I  1.009094947e-010
		hkl_m_d_th2 2 0 -13 2 1.42518449 65.4340057 I  1.009094947e-010
		hkl_m_d_th2 0 0 13 2 1.42156887 65.6213303 I  1.009094947e-010
		hkl_m_d_th2 13 -1 -11 4 1.42079878 65.6613846 I  1.009094947e-010
		hkl_m_d_th2 18 0 -9 2 1.42042744 65.6807175 I  1.009094947e-010
		LVol_FWHM_CS_G_L( 1, 146.023027, 0.89, 204.1414666,,,(cs_C3S), 229.3724344 min =50; max =1000;)
		r_bragg  3.818632327
		phase_MAC 101.1358324
		phase_name "C3S_M3"
		space_group 8
		scale sc_C3S_M3 0.06586343849
		MVW( 0.079, 4311.115884, 36.7187048)
		a a_C3S_M3 33.12_LIMIT_MIN_33.12 min =33.12; max =33.25;
		b b_C3S_M3 7.043493118 min =6.95; max =7.15;
		c c_C3S_M3 18.5291206 min =18.46; max =18.57;
		be be_C3S_M3 94.15603658 min =94.02; max =94.42;
		Preferred_Orientation((po_C3S), 0.9414314571 min =0.8; max =1;,, 1 0 -1)
